Repository: SoFa325/NLP_project

File: PDFiles/Result/TXT_direct/High Temperature Electrolysis for Hydrogen Production from Nuclear Energy.txt (part 1 of 5)
The INL is a U.S. Department of Energy National Laboratory  operated by Battelle Energy Alliance INL/EXT-09-16140 High Temperature  Electrolysis for Hydrogen  Production from Nuclear  Energy – Technology Summary J. E. O’Brien  C. M. Stoots J. S. Herring M. G. McKellar  E. A. Harvego M. S. Sohal  K. G. Condie  February 2010  INL/EXT-09-16140 High Temperature Electrolysis for Hydrogen  Production from Nuclear Energy – Technology  Summary J. E. O’Brien  C. M. Stoots  J. S. Herring  M. G. McKellar  E. A. Harvego  M. S. Sohal  K. G. Condie  February 2010  Idaho National Laboratory  Idaho Falls, Idaho 83415  http://www.inl.gov Prepared for the  U.S. Department of Energy  Office of Nuclear Energy  Under DOE Idaho Operations Office  Contract DE-AC07-05ID14517 ii 
  
      
  DISCLAIMER  This information was prepared as an account of work sponsored by an agency of the U.S. Government.  Neither the U.S. Government nor any agency thereof, nor any of their employees, makes any warranty,  express or implied, or assumes any legal liability or responsibility for the accuracy, completeness, or usefulness of any information, apparatus, product, or process disclosed, or represents that its use would  not infringe privately owned rights. References herein to any specific commercial product, process, or  service by trade name, trademark, manufacturer, or otherwise, does not necessarily constitute or imply its endorsement, recommendation, or favoring by the U.S. Government or any agency thereof. The  views and opinions of authors expressed herein do not necessarily state or reflect those of the U.S.  Government or any agency thereof.  iii 
 ABSTRACT  The Department of Energy, Office of Nuclear Energy, has requested that a Hydrogen  Technology Down-Selection be performed to identify the hydrogen production technology that has the best potential for timely commercial demonstration and for ultimate deployment with the Next Generation Nuclear Plant (NGNP). An Independent Review Team (IRT) has been assembled to execute the down-selection. This report has been prepared to provide the members of the Independent Review Team with detailed background information on the High Temperature Electrolysis (HTE) process, hardware, and state of the art. The Idaho National Laboratory has been serving as the lead lab for HTE research and development under the Nuclear Hydrogen Initiative. The INL HTE program has included small-scale experiments, detailed computational modeling, system modeling, and technology demonstration. Aspects of all of these activities are included in this report. In terms of technology demonstration, the INL successfully completed a 1000-hour test of the HTE Integrated Laboratory Scale (ILS) technology demonstration experiment during the fall of 2008. The HTE ILS achieved a hydrogen production rate in excess of 5.7 Nm 3/hr, with a power consumption of 18 kW. This  hydrogen production rate is far larger than has been demonstrated by any of the thermochemical or hybrid processes to date.   This report was prepared in April-May 2009 specifically for the IRT, which at the end of its  evaluation in July 2009, recommended that: 
  DOE-NE should focus on the continued development of HTSE [High Temperature Steam  Electrolysis] as the leading candidate for integration with NGNP in 2021. This  conclusion is based upon the IRT judgment that HTSE has the highest probability of meeting the down-selection criteria described in the report, including efficient production of hydrogen at NGNP conditions.  
  Because of continued interest in a comprehensive technology summary, the report has now  been cleared for public release. Although the text of the summary has not been updated to reflect work since May 2009, the bibliography of project publications beginning on page 56 has been updated to show more recent work.  iv 
 TABLE OF CONTENTS  ABSTRACT iii  LIST OF FIGURES v NOMENCLATURE vii INTRODUCTION 1 1. FUNDAMENTALS 1 1.1. General Thermodynamics of Thermal Water Splitting Processes 1 1.2. Thermodynamics of High Temperature Electrolysis 5 1.3. Isothermal vs. Non-Isothermal Operation 12  2. SOLID OXIDE ELECTROLYSIS CELLS AND STACKS 14 
 2.1 Cell Materials 14 2.2. Electrolysis Cell Designs and Stack Configurations 16 3. INL HTE EXPERIMENTAL PROGRAM 19 3.1 Small-scale tests 19 3.2. Degradation 24 3.3. Large-Scale Demonstration – The INL Integrated laboratory Scale Facility 25 3.4. Single Cell Tests – Anode-Supported Cells 28 4. LARGE-SCALE SYSTEM ANALYSIS STUDIES 29 4.1. System Models 29 4.2. System Analysis Results 34  4.2.1 Hydrogen Production 34  4.2.2. Direct Electrolytic Syngas Production 39  4.2.3. Syngas Production from Coal and Biomass 40 4.3. Economic Analysis – HTE Hydrogen Production 40 5. COMPUTATIONAL FLUID DYNAMICS ANALYSIS 43 5.1. Numerical Model 43 5.2. Representative CFD Results 45 6. Key Technical Challenges for High Temperature Electrolysis 47 6.1. Degradation in SOECs 49  6.1.1. SOEC versus SOFC Stacks 49 
 6.1.2. Air/Oxygen Electrode 49 
 6.1.3. Air/O 2-Electrode Side Bond Layer 50 
 6.1.4. Electrolyte 50 
 6.1.5. Steam/H 2-Electrode 50 
 6.1.6. Interconnects 51 
 6.1.7. Contaminants and Impurities 51  CONCLUDING REMARKS 51 REFERENCES 52 BIBLIOGRAPHY OF INL HTE PUBLICATIONS 56  v 
 LIST OF FIGURES  Figure 1. Schematic of a generic thermal water-splitting process operating between  temperatures T H and T L. 2  Figure 2. Theoretical thermal water splitting efficiencies. 4 Figure 3. Overall thermal-to-hydrogen efficiencies for HTE coupled to three different reactor  types, as a function of reactor outlet temperature. 4  Figure 4. Schematic of a water electrolysis process operating at temperature T. 5 Figure 5. Standard-state ideal energy requirements for electrolysis as a function of  temperature. 6  Figure 6. Cross-section of a planar high temperature electrolysis stack. 7 Figure 7. Thermal contributions in electrolysis and fuel cell modes of operation. 9 Figure 8. Effect of operating voltage and area-specific resistance on electrolysis efficiency. 11 Figure 9. Graphical interpretation of isothermal heat requirements for two values of ASR. 13  Figure 10. (a) Heat flux required for isothermal operation; (b) Outlet temperature for adiabatic  operation; steam-hydrogen inlet flow rate: 0.0085 gm/min/cm 2, yH2i = 0.1, sweep air inlet flow  rate: 0.00561 gm/min/cm2, Tin = 1073 K. 15  Figure 11. Cross-section of a planar high temperature electrolysis stack. 16 Figure 12. Triple phase boundary (TPB) sites in a solid oxide cell, shown as red dots. 17 Figure 13. Exploded view of electrolysis stack components. 17 Figure 14. Detail of 10-cell short stack. 18 Figure 15. Planar stack with anode-supported cells, developed by Versa Power. 18 Figure 16. Rolls Royce integrated planar cells; (a) schematic of cells layers, (b) photograph of  IP-SOFC tube. 19  Figure 17. High-temperature electrolysis laboratory at INL – small-scale experiments. 20 Figure 18. Schematic of single-cell co-electrolysis test apparatus. 21 Figure 19. Polarization curves; (a) button cell, (b) planar stack. 22  Figure 20. Outlet gas composition as a function of current density for co-electrolysis  experiments, 10-cell stack 23  Figure 21. (a) Area-specific resistance of a button cell as a function of time for 1100-hour 
 test; (b) Area-specific resistance of a 25-cell stack as a function of time for a 1000-hour test. 24  Figure 22. INL 15 kW Integrated Laboratory Scale HTE test facility. 25 Figure 23. Exploded view of heat exchanger, base manifold unit, and four-stack electrolysis  unit.  26  Figure 24. ILS modules, mounted in hot zone. 26 Figure 25. HTE ILS hot zone with three modules installed. 27 Figure 26. Time history of ILS hydrogen production rate. 27 Figure 27. Exploded detail view of single cell fixture. 28 Figure 28. (a) Single-cell test stand overview; (b) Assembled test fixture with furnace base. 29 Figure 29. Process flow diagram for a helium-cooled reactor/direct Brayton/HTE system  with air sweep. 30  vi 
 Figure 30. Process flow diagram for co-electrolysis plant. 32  Figure 31. Overall HTE hydrogen production efficiencies for the VHTR/recuperated direct  Brayton cycle, as a function of per-cell operating voltage. 35  Figure 32. Overall hydrogen production efficiency as a function of hydrogen production rate,  with air sweep. 36  Figure 33. Effect of steam utilization on overall hydrogen production efficiency 36 Figure 34. Overall thermal-to-hydrogen efficiencies (based on HHV) for HTE coupled to  three different reactor types, as a function of reactor outlet temperature. 37  Figure 35. Overall syngas production efficiencies, air-sweep cases; (a) fixed utilization,  function of per-cell operating voltage; (b) fixed utilization, function of syngas production rate; (c) variable utilization, function of utilization. 38  Figure 36. Carbon utilization and syngas production efficiency as a function of coal moisture  content. 40  Figure 37. Tornado plot showing sensitivity of hydrogen cost to parameter variations. 42  Figure 38. Fluent single-cell SOEC model. 44  Figure 39. Predicted operating voltage and gas outlet temperatures for adiabatic electrolyzer  operation; comparison of 1-D integral MathCad model with full 3-D FLUENT simulation. 45  Figure 40. Comparison of internal stack temperature predictions with experimentally  measured values. 46  Figure 41. Temperature (K) contours on the electrolyte and insulator for currents of 10, 15, and  30 amps. 48  Figure 42. Current density (A/m 2) contours on the electrolyte for currents of 10, 15, and 30  amps.  48  Figure 43. Nernst potential (V) contours on the electrolyte for currents of 10, 15, and  30 amps. 48  Figure 44. Contours of hydrogen mole fraction in hydrogen flow channel for currents of  10, 15, and 30 amps. 48 
 
  vii 
 NOMENCLATURE  F Faraday number, 96487 C/mol  ASR area-specific resistance, Ohm·cm2 
/g507G R gibbs energy of reaction, J/mol  o fH/g39 enthalpy of formation, J/mol  Hi component sensible enthalpy, J/mol 
/g507H R enthalpy of reaction, J/mol  HHV higher heating value  i current density, A/cm2  I current, A  j number of electrons transferred per molecule of hydrogen produced  LHV lower heating value  2HN/g6 molar hydrogen flow rate, mol/s  2HN/g6/g39 molar hydrogen production rate, mol/s  P pressure, kPa  q” heat flux, W/cm2  QH high-temperature heat addition, J/mol  QL low-temperature heat rejection, J/mol  TQ/g6 isothermal heat transfer rate, W  Q/g6 heat transfer rate, W  Ru universal gas constant, J/mol·K 
/g507SR entropy of reaction, J/mol·K  T temperature, K  To standard temperature, K  TL temperature of heat rejection, K  TH temperature of heat addition, K  TR reactant temperature, K  TP product temperature, K  V voltage, V  Vo standard-state open-cell potential, V  VN Nernst potential, V  Vop operating voltage, V  Vtn thermal neutral voltage, V  W/g6 work, rate basis, W  y mole fraction 
/g536H overall thermal-to-hydrogen efficiency 
/g536th power cycle thermal efficiency 
/g536e electrolysis efficiency 
  1 
 INTRODUCTION High-temperature nuclear reactors have the potential for substantially increasing the  efficiency of hydrogen production from water, with no consumption of fossil fuels, no production of greenhouse gases, and no other forms of air pollution. Efficient water-splitting for  hydrogen production can be accomplished via high-temperature electrolysis (HTE) or  thermochemical processes, using high-temperature nuclear process heat. In order to achieve high efficiencies, both processes require high-temperature operation. Thus these hydrogen-production technologies are tied to the development of advanced high-temperature nuclear reactors. High-temperature electrolytic water-splitting supported by nuclear process heat and electricity has the  potential to produce hydrogen with overall thermal-to-hydrogen efficiencies of 50% or higher,  based on high heating value. This efficiency is near that of the thermochemical processes [1 - 3], but without the severe corrosive conditions of the thermochemical processes and without the fossil fuel consumption and greenhouse gas emissions associated with hydrocarbon processes.   A research program is under way at the Idaho National Laboratory (INL) to simultaneously  address the technical and scale-up issues associated with the implementation of solid-oxide  electrolysis cell technology for efficient hydrogen production from steam. We are coordinating a progression of electrolysis cell and stack testing activities, at increasing scales, along with a continuation of supporting research activities in the areas of materials development, single-cell testing, detailed computational fluid dynamics (CFD) analysis and system modeling.   The INL HTE program also includes an investigation of the feasibility of producing syngas  by simultaneous electrolytic reduction of steam and carbon dioxide (coelectrolysis) at high temperature using solid-oxide cells. Syngas, a mixture of hydrogen and carbon monoxide, can be used for the production of synthetic liquid fuels via Fischer-Tropsch processes. This concept, coupled with nuclear energy, provides a possible path to reduced greenhouse gas emissions and  increased energy independence, without the major infrastructure shift that would be required for  a purely hydrogen-based transportation system [4 - 6]. Furthermore, if the carbon dioxide feedstock is obtained from biomass, the entire concept would be carbon-neutral.   1. FUNDAMENTALS  1.1. General Thermodynamics of Thermal Water Splitting Processes  A basic thermodynamic analysis can be applied to any general thermal water-splitting  process in order to determine the overall process efficiency limits as a function of temperature. Consider the process diagram for thermal water splitting shown in Fig. 1. Water enters the control volume from the left. Since the ultimate feedstock for any large-scale water-splitting operation will be liquid water, it is reasonable to consider the case in which water enters the control volume in the liquid phase at a specified temperature T and pressure P, typically near ambient conditions. Pure hydrogen and oxygen streams exit the control volume on the right, also at T and P. Two heat reservoirs are available, a high-temperature reservoir at temperature T H and  a low-temperature reservoir at temperature TL. Heat transfer between these reservoirs and the  control volume is indicated in the figure as QH and QL. Note that there is no work crossing the  control-volume boundary. Therefore if the process under consideration is high-temperature electrolysis, both the power cycle (based on a heat engine for the purposes of this discussion) and the electrolyzer are located inside the control volume.  2 
 From an overall chemical reaction standpoint, the water-splitting process corresponds to the  dissociation or reduction of water: 
 H 2O /g314 H 2 + ½ O 2 (1)  The first and second laws of thermodynamics can be applied to this process as follows: 
 1st law:  R L H H Q Q /g39/g32 /g16 (2) 
 2nd law:  LL HH RTQ TQS /g16 /g116/g39 (3)  where /g507H R is the enthalpy of reaction and /g507SR is the entropy change of the reaction. The overall  thermal-to-hydrogen efficiency of thermal water splitting processes can be defined in terms of the net enthalpy increase of the reaction products over the reactants (can also be thought of as the energy content or heating value of the produced hydrogen), divided by the (costly) high-temperature heat added to the system: 
  HR HQH/g39/g32/g75 (4)  Combining the first and second law equations for the reversible case and substituting into the  efficiency definition yields: 
  R R LH L HH STTT
/g39 /g39/g16/g16/g32/ 1/ 1 max,/g75 (5) H2OTH QH TLQLH2 ½O2T, P T, P CVH2OTH QH TLQLH2 ½O2T, P T, P CV
  Figure 1. Schematic of a generic thermal water-splitting process operating between  temperatures T H and T L.  3 
 Note that the water splitting process defined in Fig. 1 is simply the reverse of the combustion  reaction of hydrogen with oxygen. Therefore the enthalpy of reaction for the water-splitting process is the opposite of the enthalpy of combustion, which by definition is equal to the “heating value” of the hydrogen. Since for our process, we have assumed that the water enters the control volume in the liquid phase, 
 HHV HR/g32 /g39 (6)  where HHV is the “high heating value” of hydrogen. If we further assume that T and P represent  standard conditions, and that T L = T o , then 
 o OHf R L R G ST H 2,/g39/g16/g32/g39/g16 /g39 (7)  and the efficiency expression can be rewritten as: 
 /g184/g185/g183/g168/g169/g167
/g184/g184
/g185/g183
/g168/g168
/g169/g167/g16/g32/g184/g184
/g185/g183
/g168/g168
/g169/g167
/g39/g16/g184/g184
/g185/g183
/g168/g168
/g169/g167/g16/g3283.011 1 2,max, HL o OHf HL HTT GHHV TT/g75 (8)  The high heating value of the hydrogen and the standard-state Gibbs energy of formation for  water are fixed quantities such that the second factor on the right-hand side is a constant. This efficiency limit was also derived for the sulfur-iodine thermochemical process based on an exergy analysis in [7].  Comparing Eqn. (8) to Eqn. (4), the high-temperature heat requirement for the process can be  stated as: 
 /g11/g12o OHf L HH H GT TTQ 2,/g39/g16/g16/g116 (9)  This result was derived for thermochemical cycles by Abraham and Schreiner [8], and applied to  solar thermal dissociation of water by Fletcher and Moen [9], who noted that the maximum efficiencies of all thermochemical processes can be related to the efficiencies of Carnot engines operating between the same upper and lower temperatures. It is necessary only to add, conceptually, a reversible fuel cell which converts the hydrogen and oxygen to liquid water at the lower temperature, performing an amount of electrical work given by the Gibbs free energy of the reaction.  A plot of thermal water splitting efficiencies is presented in Fig. 2 for T L = 20°C.  The top  curve represents the maximum possible water-splitting efficiency result given by Eqn. (8). The exergetic efficiency of the thermal water splitting process is defined as the ratio of the actual efficiency to the maximum possible efficiency. A reasonable value to assume for an achievable exergetic efficiency is 65%, which is represented by the bottom curve in Fig. 2. The 65% value is based on a typical percentage of Carnot efficiency that can be achieved with a well engineered modern power cycle. The first conclusion to be drawn is that high temperature is needed for efficient hydrogen production based on thermal water splitting, regardless of the specific method  4 
 used. If we assume that 65% of  the maximum possible efficiency might also be achievable with a well engineered thermal water-splitting process, then efficiencies of the magnitude given in the lower curve of Fig. 2 should be expected.   Detailed process analyses have  been performed at INL [10] to analyze HTE-based hydrogen-production systems coupled to advanced nuclear reactors. Results from this study are presented in Fig. 3. This figure shows overall hydrogen production efficiencies, based on high heating value, plotted as a function of reactor outlet temperature. The figure includes the curve that represents 65% of the thermodynamic maximum efficiency, again assuming T L =  20°C. Three different advanced-reactor/power-conversion combinations were considered: a helium-cooled reactor coupled to a direct recuperative Brayton cycle, a supercritical CO 2-cooled  reactor coupled to a direct recompression cycle, and a sodium-cooled fast reactor coupled to a Rankine cycle. The system analyses were performed using UniSim [11] software. Each reactor/power-conversion combination was analyzed over an appropriate reactor outlet temperature range. The figure shows results for both HTE and low-temperature electrolysis 00.20.40.60.81 0 200 400 600 800 1000/g75T TH (C)maximum possible efficiency 65% of maximum
  Figure 2. Theoretical thermal water splitting efficiencies.  0102030405060 300 400 500 600 700 800 900 1000 T (°C)Overall thermal to hydrogen efficiency (%)   65% of max possible INL, HTE / He Recup Brayton INL, LTE / He Recup Brayton INL, HTE / Na-cooled Rankine INL, LTE / Na-cooled Rankine INL, HTE / Sprcrt CO2 INL, LTE / Sprcrt CO2 SI Process (GA) MIT - GT-MHR/HTE MIT AGR -SCO2/HTE
  Figure 3. Overall thermal-to-hydrogen efficiencies for HTE coupled to three different reactor  types, as a function of reactor outlet temperature.  5 
 (LTE). Results of system analyses  performed at MIT [12] are also shown. The lower MIT curve, labeled MIT-GT-MHR/HTE represents overall efficiency predictions for a helium-cooled reactor with a direct Brayton cycle power conversion unit. The upper MIT curve, labeled MIT-AGR-SCO2/HTE represents overall efficiency predictions for a CO 2-cooled advanced gas reactor  with a supercritical CO 2 power  conversion unit. Finally, an efficiency curve for the SI thermochemical process [13] is also shown in Fig. 3. The results presented in Fig. 3 indicate that, even when detailed process models are considered, with realistic component efficiencies, heat exchanger performance, and operating conditions, overall hydrogen production efficiencies in excess of 50% can be achieved for HTE with reactor outlet temperatures above 850°C. For reactor outlet temperatures of 600 - 800°C, the supercritical CO 2/recompression power cycle is superior to the He-cooled/Brayton cycle concept. This  conclusion is consistent with results presented in [12]. The efficiency curve for the SI process also includes values above 50% for reactor outlet temperatures above 900°C, but it drops off quickly with decreasing temperature, and falls below values for LTE coupled to high-temperature reactors for outlet temperatures below 800°C. Even LTE benefits from higher reactor outlet temperatures because of the improved power conversion thermal efficiencies associated with higher reactor outlet temperatures. Current planning for NGNP [14] indicates that reactor outlet temperatures will be at or below 900°C, which favors HTE.  1.2. Thermodynamics of High Temperature Electrolysis  Focusing now on electrolysis, consider a control volume surrounding an isothermal  electrolysis process, as shown in Fig. 4. In this case, both heat and work interactions cross the control volume boundary. The first law for this process is given by: 
 RH WQ /g39/g32/g16 (10)  For reversible operation, 
 R rev ST Q /g39/g32 (11)  such that 
 R R R rev G ST H W /g39/g32/g39/g16 /g39/g32 (12) Q H2 H2O ½O 2T, P T, P CVW
  Figure 4. Schematic of a wa ter electrolysis process  operating at temperature T.  6 
 The thermodynamic properties appearing in Eqn. (12) are plotted in Fig. 5 as a function of  temperature for the H 2-H2O system from 0°C to 1000°C at standard pressure. This figure is  often cited as a motivation for high-temperature electrolysis versus low-temperature electrolysis. It shows that the Gibbs free energy change, /g507G R, for the reacting system decreases with  increasing temperature, while the product of temperature and the entropy change, T/g507S R,  increases. Therefore, for reversible operation, the electrical work requirement decreases with temperature, and a larger fraction of the total energy required for electrolysis, /g507H R, can be  supplied in the form of heat, represented by T/g507S R. Since heat-engine-based electrical work is  limited to a production thermal efficiency of 50% or less, decreasing the work requirement results in higher overall thermal-to-hydrogen production efficiencies. Note that the total energy requirement, /g507H R, increases only slightly with temperature, and is very close in magnitude to the  lower heating value of hydrogen. The ratio of /g39GR to /g39HR is about 93% at 100°C, decreasing to  only about 70% at 1000°C. Operation of the electrolyzer at high temperature is also desirable from the standpoint of reaction kinetics and electrolyte conductivity, both of which improve dramatically at higher operating temperatures. Potential disadvantages of high-temperature operation include the limited availability of very high temperature process heat and materials issues such as corrosion and degradation.  The solid-oxide electrolysis cell is a solid-state electrochemical device consisting of an  oxygen-ion-conducting electrolyte (e.g., yttria- or scandia-stabilized zirconia) with porous electrically conducting electrodes deposited on either side of the electrolyte. A cross-section of a planar design is shown in Fig. 6. The design depicted in the figure shows an electrolyte-supported cell with a nickel cermet cathode and a perovskite anode such as strontium-doped lanthanum manganite (LSM). In an electrolyte-supported cell, the electrolyte layer is thicker than either of the electrodes. The flow fields conduct electrical current through the stack and provide flow passages for the process gas streams. The separator plate or bipolar plate separates P=1 atm 0246810121416 00.511.522.533.5 0 200 400 600 800 1000Energy Demand per unit mass of steamkWh/m3H2 T (C)liquid steam/g39Ho R, Total Energy Demand
/g39Go R, Electrical Energy Demand T/g39So R, Heat DemandMJ/kg H2O
  Figure 5. Standard-state ideal energy requirements for electrolysis as a function of  temperature.
7 
 the process gas streams. It must also be electrically conducting and is usually metallic, such as a  ferritic stainless steel.   As shown in the figure, a mixture of steam and hydrogen at 750-950 /g113C is supplied to the  cathode side of the electrolyte (note that cathode and anode sides are opposite to their fuel-cell-mode roles). The half-cell electrochemical reactions occur at the triple-phase boundary near the electrode/electrolyte interface, as shown in the figure. Oxygen ions are drawn through the electrolyte by an applied electrochemical potentia l. The ions liberate their electrons and  recombine to form molecular O 2 on the anode side. The inlet steam-hydrogen mixture  composition may be as much as 90% steam, with the remainder hydrogen. Hydrogen is included in the inlet stream in order to maintain reducing conditions at the cathode. The exiting mixture may be as much as 90% H 2. It is not desirable to attempt to operate the stack with a higher outlet  composition of hydrogen because there is a risk of local steam starvation which can lead to significantly reduced cell performance. Furthermore, based on detailed analyses of large-scale HTE systems, the overall hydrogen production efficiency is almost flat above about 50% steam utilization [15]. Product hydrogen and residual steam is passed through a condenser or membrane separator to purify the hydrogen.   In order to accomplish electrolysis, a voltage must be applied across the cell that is greater in  magnitude than the open-cell potential. The standard-state open-cell potential is given by: 
  jFGVo R o/g39/g32 (13)  where j is the number of electrons transferred per molecule of hydrogen produced. For the  steam-hydrogen system, in which the O= ions are transported through the solid-oxide electrolyte,  j = 2 . The standard-state open-cell potential applies to the case in which pure reactants and  products are separated and at one standard atmosphere pressure. In most practical HTE systems, the incoming steam is mixed with some hydrogen and possibly some inert gas. Residual steam can be removed from the product by condensation. On the oxygen-evolution side of the cells, air is often used as a sweep gas, so the oxygen partial pressure is only about 21% of the operating  Porous Anode, perovskite, e.g., LSMGastight Electrolyte, YSZ or ScSZPorous Cathode, Nickel cermet 2 H20 + 4 e-/g1112 H2+ 2 O= 2 O=/g111O2+ 4 e-2 O=
/g112H2O
/g112/g110 H2 O2
/g11290 % H2O + 10 % H2 10 % H2O + 90 % H2 H2O + H2/g111 Next Nickel Cermet CathodeH2O
/g112/g110 H2flow field4 e- 4 e-/g109/g50/g21 flow field Separator plate/Interconnect Porous Anode, perovskite, e.g., LSMGastight Electrolyte, YSZ or ScSZPorous Cathode, Nickel cermet 2 H20 + 4 e-/g1112 H2+ 2 O= 2 O=/g111O2+ 4 e-2 O=
/g112H2O
/g112/g110 H2 O2
/g11290 % H2O + 10 % H2 10 % H2O + 90 % H2 H2O + H2/g111 Next Nickel Cermet CathodeH2O
/g112/g110 H2flow field4 e- 4 e-/g109/g50/g21 flow field Separator plate/Interconnect
  Figure 6. Cross-section of a planar high temperature electrolysis stack.  8 
 pressure. In addition, the electrolysis system can operate at elevated pressure. In order to  account for the range of gas compositions and pressures that occur in a real system, the open-cell (or Nernst) potential can be obtained from the Nernst equation, which can be written as: 
 
/g187/g187
/g188/g186
/g171/g171
/g172/g170
/g184/g184
/g185/g183
/g168/g168
/g169/g167
/g184/g184
/g185/g183
/g168/g168
/g169/g167/g16 /g32/g162/1 2/1 2 22ln std O HOH u o NPP yyy jFTRV V (14)  Operation of a solid-oxide stack in the electrolysis mode is fundamentally different than  operation in the fuel-cell mode for several reasons, aside from the obvious change in direction of the electrochemical reaction. From the standpoint of heat transfer, operation in the fuel-cell mode typically necessitates the use of significant excess air flow in order to prevent overheating of the stack. The potential for overheating arises from two sources: (1) the exothermic nature of the hydrogen oxidation reaction, and (2) ohmic heating associated with the electrolyte ionic resistance and other loss mechanisms.   Conversely, in the electrolysis mode, the steam reduction reaction is endothermic. Therefore,  depending on the operating voltage, the net heat generation in the stack may be negative, zero, or positive. This phenomenon is illustrated in Fig. 7. The figure shows the respective internal heat sink/source fluxes in a planar solid-oxide stack associated with the electrochemical reaction and the ohmic heating. The ohmic heat flux (W/cm 2) is given by: 
 ) ( "2 N op Ohm V Vi ASRi q /g16 /g32 /g32 (15)  where i is the current density (A/cm2), VN is the mean Nernst potential for the operating cell, and  ASR (Ohm·cm2) is the area-specific resistance of the cell. The reaction heat flux is given by: 
 ) (2) (2"R e e R H GFiSTFiq /g39/g16/g39 /g32 /g39 /g32 (16)  where /g507Se is the entropy change for the actual electrolysis process, accounting for the reactant  and product partial pressures.  The net heat flux is also shown in Fig. 7. An area-specific resistance of 1.25, an operating  temperature of 1200 K, and hydrogen mole fractions of 0.1 and 0.95 at the inlet and outlet, respectively, were assumed for these calculations. In the fuel-cell mode, the net heat flux is always positive and increases rapidly with operating voltage and current density. In the electrolysis mode, the net heat flux is negative for low operating voltages, increases to zero at the “thermal-neutral” voltage, and is positive at higher voltages and current densities. The thermal-neutral voltage can be predicted from direct application of the rate-based First Law to the isothermal system shown in Fig. 4: 
 R HH N WQ /g39 /g39/g32/g16 2/g6 /g6 /g6 (17)  where, from Faraday’s law, 
 FI NH 2/ 2/g32 /g39/g6 (18)  9 
 Letting Q/g6= 0 (no external heat transfer), tnIV W/g32/g6 , yielding: 
 Vtn = /g507H R /2F (19)  Note that the reaction heat flux of Eqn. (16) can also be written in terms of the thermal-neutral  voltage as: 
 ) ( "tn N R V Vi q /g16 /g32 (20)  Since the enthalpy of reaction, /g507H R, is strictly a function of temperature (ideal gas  approximation), the thermal-neutral voltage is also strictly a function of temperature, independent of cell  ASR and gas compositions. The particular values of net cell heat flux at other  operating voltages do however depend on cell ASR and gas compositions. The thermal-neutral  voltage increases only slightly in magnitude over the typical operating temperature range for solid-oxide cells, from 1.287 V at 800°C to 1.292 V at 1000°C. At typical solid-oxide electrolysis stack temperatures and  ASR values, operation at the thermal-neutral voltage yields  current densities in the 0.2 – 0.6 A/cm2 range, which is very close to the current density range  that has yielded successful long-term operation in solid-oxide fuel cell stacks.   Operation at or near the thermal-neutral voltage simplifies thermal management of the stack  since no significant excess gas flow is required and component thermal stresses are minimized. In fact, in the electrolysis mode, since oxygen is being produced, there is also no theoretical need for air flow to support the reaction at all. In a large-scale electrolysis plant, the pure oxygen produced by the process could be saved as a valuable commodity. However, there are several good reasons to consider the use of a sweep gas on the oxygen side. First, the use of a sweep gas will minimize the performance degradation associated with any small leakage of hydrogen from the steam/hydrogen side to the oxygen side of the cell. Second, there are serious materials issues associated with the handling of pure oxygen at elevated temperatures. Finally, the use of a sweep gas (especially one that does not contain oxygen) on the oxygen side of the electrolysis operating voltage, Vcurrent density, A/cm2heat flux, W/cm2
-1.4 -1.2 -1 -0.8 -0.6 -0.4-0.3 -0.2 -0.1 0 0.1 0.2 0.3 0.4
-0.200.20.4 reaction ohmic net thermal neutral voltage open-cell potentialelectrolysis fuel cell
  Figure 7. Thermal contributions in electrolysis and fuel cell modes of operation.  10 
 cell reduces the average mole fraction and partial pressure of oxygen, thereby reducing the open- cell and operating potentials, resulting in higher electrolysis efficiencies, as we shall see shortly.  There are some additional thermodynamic implications related to the thermal neutral voltage.  In particular, electrolyzer operation at or above the thermal neutral voltage negates the argument that is often stated as a motivation for high-temperature electrolysis that a fraction of the total energy requirement can be supplied in the form of heat. In fact, for isothermal operation at voltages greater than thermal neutral, heat rejection is required.   Electrolysis efficiency, 
/g536e, can be defined for HTE, analogous to the definition of fuel cell  efficiency [16]. The electrolysis efficiency quantifies the heating value of the hydrogen produced by electrolysis per unit of electrical energy consumed in the stack. Based on this definition, 
  VIH NR H e/g39/g322/g6
/g75 (21)  and since the stack electrical current is directly related to the molar production rate of hydrogen  via Faraday’s law, the electrolysis efficiency can be expressed strictly in terms of cell operating potentials as: 
  optn opR eVV VF H/g32/g39/g322//g75 . (22)  The efficiency for the fuel-cell mode of operation is the inverse of Eqn. (22). A fuel utilization  factor is often included in the fuel-cell efficiency definition, but it is not needed in the electrolysis definition since no fuel (only steam) is wasted at low utilization.  It should be noted that the value of the efficiency defined in this manner for electrolysis is  greater than 1.0 for operating voltages lower than thermal neutral. As an example, for the reversible standard-state reference case, from Eqn. (12), on a rate basis: 
 o o R H rev IV G N W /g32 /g39 /g32 2/g6 /g6 (23)  Invoking Faraday’s law, the operating cell potential for this case approaches the reference open- cell value, F G VRo2/ /g39/g32 , yielding: 
 o Ro R oeGH
/g39/g39/g32,/g75 (24)  which for steam electrolysis at 850ºC is equal to 1.34. For cases with variable gas composition  or partial pressure, the open-cell potential is given by the Nernst Equation (14) and the corresponding efficiency limit varies accordingly. It is not desirable to operate an electrolysis stack near the maximum efficiency limit, however, because the only way to approach this limit is to operate with very low current density. There is a trade-off between efficiency and hydrogen production rate in selecting an electrolysis stack operating voltage. This trade-off is illustrated in Fig. 8. The upper curve in the figure shows the decrease in electrolysis efficiency that occurs as the per-cell operating voltage is increased above the open-cell voltage,  VN, according to Eqn. 
(22). Operation at the thermal-neutral voltage yields an electrolysis efficiency of 1.0. Area- 11 
 specific resistance ( ASR) represents the net effect of all the loss mechanisms in the electrolysis  stack including, ohmic losses, activation and concentration overpotentials, etc. The bottom curves show the effect of operating voltage and  ASR on the current density. Noting that: 
 ASRi V VN op /g117/g14 /g32 , (25)  if a target current density (and corresponding hydrogen production rate) is selected, lower ASR  values allow for stack operation at lower voltages and correspondingly higher efficiencies. Similarly, in the fuel-cell mode, there is a tradeoff between efficiency and maximum power production. Maximum power production for solid-oxide fuel cells occurs for operation at around 0.5 V, whereas maximum efficiency occurs at the open-cell potential, around 1.1 V for hydrogen-dominated SOFC fuel cell inlet gas compositions. Depending on cell performance and  optimization parameters, a good operating point usually occurs at around 0.7 V in the fuel-cell  mode of operation. In the electrolysis mode, a good tradeoff between efficiency and hydrogen production rate will occur at operating voltages below 
/g507H R/2F, around 1.1 V . The challenge is to  develop SOEC stacks with low ASR such that a reasonable current density will be achievable at  lower operating voltages.   Low operating voltages can also be maintained at a specified current density if the mean  Nernst potential, NernstV , is low. The mean Nernst potential can be reduced by increasing the cell  operating temperature, increasing the steam content and flow rate in the feed stream, or by  decreasing the oxygen content on the sweep gas side (anode) of the electrolysis cell. Of course, as the cell current density and hydrogen production rate is increased, the average steam content on the cathode side decreases and the average oxygen content on the anode side increases. These considerations indicate that, for maximum cell efficiency at a specified current density, steam utilization should be kept low and a high flow rate of a non-oxygen-containing sweep gas should be used. Unfortunately, results of large-scale system analyses [17] show that operating with low steam utilization results in low overall hydrogen production system efficiencies. For the system, the thermodynamic benefit of excess steam (lower average Nernst potential) is outweighed by the penalties associated with handling of the excess steam and incomplete heat recuperation. 850 C 00.20.40.60.811.21.4 0.9 1 1.1 1.2 1.3 1.4 1.5 1.6Operating VoltageEfficiency Current DensityASR = 0.5 Ohm cm2 1 Ohm cm2 2 Ohm cm2VNVtnEfficiency or current density
  Figure 8. Effect of operating voltage and area-specific resistance on electrolysis efficiency.  12 
 Similar conclusions were drawn when considering the use of a non-oxygen-containing sweep gas
