Repository: SoFa325/NLP_project

File: PDFiles/Result/TXT_direct/Operational Modelling of High Temperature Electrolysis (HTE).txt
Operational Modelling of High Temperature Electrolysis (HTE) 
  Patrick Lovera a, Franck Blein b, Julien Vulliet b, 
  a Commissariat à l'Energie Atomique, Direction de l'Énergie Nucléaire, Département de Physico -  Chimie, Centre de Saclay, F-91191 Gif sur Yvette, Cedex ; e-mail: patrick.lovera@cea.fr   b Commissariat à l'Energie Atomique, Direction des A ffaires militaires, Département Matériaux, Centre  du Ripault, BP 16, F-37260 Monts; e-mails: franck.blein@cea.fr , julien.vulliet@cea.fr  
 
 
  ABSTRACT: 
  Solid Oxide Fuel Cells (SOFC) and High Temperat ure Electrolysis (HTE) work on two opposite  processes.  The basic equations (Nernst equation, corrected by a te rm of over-voltage) are thus very similar, only  a few signs are different. An operational model, ba sed on measurable quantities, was finalized for HTE  process, and adapted to SOFCs. The model is analytical, which requires some complementary  assumptions (proportionality of over-tensions to th e current density, linearization of the logarithmic  term in Nernst equation). It allows determining hydrogen production by HTE using a limited number of parameters.  At a given temperature, only one macroscopic parame ter, related to over-voltages, is needed for  adjusting the model to the experimental results (S OFC), in a wide range of hydrogen flow-rates. For a  given cell, this parameter follows an Arrhenius law with a satisfactory precision.  The prevision in HTE process is compared to the available experimental results. 
 
  KEYWORDS
 : Operational modeling, SOFC, HTE. 
 
 
  Hydrogen consumption in a Solid Oxide Fuel Cell (SOFC) and hydrogen production by High Temperature Electrolysis (HTE) are two opposite processes: 
 
- SOFC: formation of water steam from hydrogen and oxygen, according to reaction (R1); the reaction  is exothermic and spontaneous, it produces electrical and thermal energy. The irreversibilities  decrease the available voltage at the boundaries of the cell 
 - HTE: formation of hydrogen and oxygen from water, according to reaction (R2); the reaction is  conversely endothermic and non spontaneous. Thus, it is necessary to supply electrical and  thermal energy. The irreversibilities increase the electrical energy to be supplied to the electrolyzer. 
  The behaviour of both reactors (electrolysis cell or fuel cell) is mainly based on Nernst equation, which  correlates the Gibbs free energy ΔG and the electromotive force of a chemical system. 
 Applied to both reactions Nernst equation reads: 
  SOFC: 
(R1): H 2 gas + ½ O 2 gas Î H2Ovap , HTE: 
(R2): H 2Ovap Î H2 gas + ½ O 2 gas 
⎟⎟⎟
⎠⎞
⎜⎜⎜
⎝⎛
−°= 2OP 2HPO2HP Ln F2TR(R1)E E(R1) 
(1) ⎟⎟⎟
⎠⎞
⎜⎜⎜
⎝⎛
−°= O2HP2OP 2HP Ln F2TR(R2)E E(R2) 
(2) 
 
: 
    where E is the electromotive force (in V), E° the st andard electromotive force (in V) and P the pressure 
(in bar). E is correlated to the Gibbs free energy ΔG of reaction (R1) by  F2ΔG(R1)E(R1)−= . Similarly,  F2(R1)ΔG(R1)E°−=° .   As reaction (R1) is spontaneous, ΔG(R1) < 0 and E(R1) >0. 
  Considering that E(R2) = - E(R1), one can observe th at both equations (1) and (2) can be written on a  unique manner, provided that the orientation of the in tensities in the main circuit are taken opposite. 
 
⎟⎟⎟
⎠⎞
⎜⎜⎜
⎝⎛
+°= O2HP2OP 2HP Ln F2TREE    (3) 
  where E° is taken positive in all cases. E° only depends on temperature. 
 However, Nernst equation is valid when no current crosses the electrolyte, i.e. no hydrogen is  produced (HTE) or consumed (SOFC). As soon as a current circulates in the electrolyte, some  irreversibilities occur. 3 types of over-voltages can be pointed out: 
 
- Ohmic over-voltage, due to the passage of current in resistive materials (anode, electrolyte, cathode) 
 
- Activation over-voltage, due to the formation of ac tivated complexes during partial semi-reactions at  the electrodes, described by Volmer - Butler equation 
 
- Concentration over-voltage, due to the fact that the real concentrations to be used in Nernst equation  are concentrations at the interface electrode - el ectrolyte, and the measured concentrations are  bulk concentrations.  The last type of over-voltage is a mathematical ar tefact, the first two ones are real over-voltages,  producing a local waste power by Joule effect.  We aim to develop an operational model, i.e. a model only based on macroscopic quantities. 
  A complementary notation: 
 On the hydrogen side, it may be noticed that one mole of hydrogen replaces (or is replaced by) exactly  one mole of water. Hence, the pressure is const ant along the course of the gases. We introduce ξ,  which is the transformation rate of H 2 into H 2O (or opposite), and we get: 
 
- in the case of HTE : ξP P 2H°=  and ξ) P PO2H−°= 1( 
- in the case of SOFC: ξ) P P 2H−°= 1( and ξP PO2H°= 
  where P° is the initial pressure init O2Hinit 2HP P P +=°  inξ and outξ are respectively the transformation rates at the inlet and at the outlet of the cell. 
  Experimental conditions   The characteristics of the cell are: 
- Electrolyte thickness: 140 µm   Electrolyte material: zirconia doped with yttrium oxide (3% w/w) 
- Anode thickness: 40 µm    Anode material: gadolinium-doped ceria 
- Cathode thickness: 60 µm   Cathode material: strontium-doped lanthanum manganate - Active area:  70 or 98,5 cm² 
  The cell is supplied with 300 ml.min-1 of N 2 (anodic side) and 2,6 l.min-1 of air (cathodic side). The  heating ramp is 30°C.h-1. The anode is reduced at 700 °C, by the progressive introduction of H 2. Then  the cell is heated to the operating temperature under H2. 
  The shape of the device used in experiments is a di sc; the inlet of the gas is supposed to be punctual  at the centre of the disc; the outlet is at the external edge of the cell. 
  The inlet gas is water steam in HTE (or a mixture H 2O - H 2), pure hydrogen (or a mixture H 2O - H 2) in a  SOFC. As the reactions (R1) or (R2) proceed on the whole surface of the cell, the transformation rate  is a function of location, i.e. ξ(r)ξ= , where r is the distance from the centre of the cell to the current  point. 
  SOFC model 
 In order to get an analytical model, some simplifications were carried out: 
- Over-voltages are proportional to the current  density. The proportionality factor is called Area Surface Resistance (ASR). It is noted Rs 
(in  Ω.m-2) 
- Oxygen pressure  2OP is supposed to be  constant throughout the cell 
 
- The logarithmic term in Nernst equation is replaced by a linear approximation, valid  between ~0.125 and ~0.875 (Figure 1). We can  write  ξBA ξ1ξLn +−≈
−⎟
⎠⎞⎜
⎝⎛ with A ≈ 2.385 and  B ≈ 4.770. This approximation allows an  analytic resolution of Nernst equation. 
 
-2-1.5-1-0.500.511.52 0 0 . 10 . 20 . 30 . 40 . 50 . 60 . 70 . 80 . 9 1Ln (ξ / (1-ξ)) ξ Figure 1: linear approximation of the function ⎟
⎠⎞⎜
⎝⎛
−ξ1ξLn 
  The shape of the device used in experiments is a di sc; the inlet of the gas is supposed to be punctual  at the centre of the disc; the outlet is at the exte rnal edge of the cell. The electrolyte material is  zirconia doped with yttrium oxide (3% w/w), the anode material … the cathode material… 
  The inlet gas is water steam in HTE (or a mixture H 2O - H 2), pure hydrogen (or a mixture H 2O - H 2) in a  SOFC. As the reactions (R1) or (R2) proceed on the whole surface of the cell, the transformation rate  ξ is a function of location, i.e. ξ(r)ξ= , where r is the distance from the centre of the cell to the current  point. 
  The mass balance in a little crown leads to rξ(r) rFuq j∂∂=π, where j is the current density, q u is the  useful molar flow-rate (H 2 + H 2O), in mol.s-1, and F the Faraday's constant ( ≈ 96500 C.mol-1). 
  The final differential equation describing the behaviour of a cell reads: 
∑−−+=⎟⎟
⎠⎞
⎜⎜
⎝⎛ bilities) (irreversi 2OP ξξ1Ln F2TR 0E E   (4)  The first 2 terms on the right side of the equation de scribe the reversible tension (Nernst equation), the  last one describe the irreversibilities (which decrease the available voltage at the cell). 
  With the simplifications described previously and writing the total resistance Rs × j, the equation  becomes: 
()rξ(r) rFuq sR 2OP Ln F2TRξBA F2TR 0E E∂∂− +−++≈ ⎟
⎠⎞⎜
⎝⎛ π  (5) 
  and it can be easily integrated. 
  In a SOFC process, the operational equations are: 
 Voltage at the edge of the cell: E = E° - R* I (6)  Intensity: ()inξoutξFuq2I − = (7)  Voltage at zero intensity: 
⎪⎭⎪⎬⎫
⎪⎩⎪⎨⎧
+⎟⎟
⎠⎞
⎜⎜
⎝⎛
+=°inξB-A 2OP Ln F2TR 0E E  
(8)   Equivalent resistance:  sRΣR e-11R*R°−°= with 2Fuq4BTRR=° (9) 
 
  Validation of the equations (SOFC) at a given temperature: 
  The results are gathered in the next figure (Fig. 2) . The voltage (in mV) obtained at the boundaries of  the cell is plotted versus the intensity (in A) crossing the cell.  3 experiments are presented. Only one parameter is adj usted (the ASR, Rs in the previous equations -  all other parameters are known). As expected, the mo del fits correctly the linear part of the curves.  In particular, the model correctly represents the variat ion of the global cell resistance as a function of  the useful flow-rate.  Some discrepancies are obtained at low intensity; th ey can be overcome by a best fit of the logarithmic  expression (see Fig. 1 for instance).  020040060080010001200 0 0.05 0.1 0.15 0.2 0.25 0.3 0.35 0.4Current density (A.cm-2)Voltage at the boundaries of the cell (mV)600 mL/min - experimental 600 mL/min - model 350 mL/min - experimental 350 mL/min - model 180 mL/min - experimental 180 mL/min - model
  Figure 2: Validation of the operational equations on SOFC experiments at a given temperature 
(900°C) for various hydrogen flow-rates 
 
  Validation of the equations (SOFC) at a various temperatures: 
  Some experiments were carried out at different temperatures, with a same hydrogen flow-rate. Each experiment allows to fit a value of Rs(T) 
  020040060080010001200 0 0.05 0.1 0.15 0.2 0.25 0.3 0.35 0.4Current density (A.cm-2)Voltage at the boundaries of the cell (mV)900°C 850°C 800°C 750°C
  Figure 3: Validation of the operational equations on SOFC experiments at a given hydrogen flow-rate  for various temperatures 
  An Arrhenius law can be fitted to the experiment al results. For the tested cell, one obtains  T8538 e810 7.262 Rs(T)−≈ , Rs in Ω.m2 and T in K. 
  The previous expression depends on the tested cell. Rs can be split into 3 terms, as noticed  previously: 
 - an Ohmic contribution, which can be estimated, knowing the materials (t hickness and conductivity  versus temperature) 
 - an activation contribution, which could be estimated provided that the parameters of Butler - Volmer  equation (i.e. exchange current density) are known, 
 
- a concentration contribution, which could be es timated provided that diffusion coefficients in the  various materials are known (a diffusion process is expected in the porous anode and cathode).   Some complementary experiments are needed for a be tter estimation of the two last contributions. 
  HTE model 
 The equations describing HTE process are the same as those previously integrated, excepted for 2 minor details: 
 
- the logarithmic term is 
⎟
⎠⎞⎜
⎝⎛ ξξ-1Ln instead of ⎟
⎠⎞⎜
⎝⎛
−ξ1ξLn , hence the approximation is (A - B ξ) instead  of (- A + B ξ) 
 
- the irreversibilities increase the needed HTE volt age, instead of decreasing the available SOFC  voltage (it is a direct consequence of t he second Principle of Thermodynamics). 
  The fundamental equation becomes: 
∑+ +=⎟⎟
⎠⎞
⎜⎜
⎝⎛ bilities) (irreversi 2OP ξ-1ξLn F2TR 0EE   ( 1 0 ) 
  which can be simplified to: 
 
()rξ(r) rFuq sR 2OP Ln F2TRξBA F2TR 0E E∂∂+ ++−+≈ ⎟
⎠⎞⎜
⎝⎛ π  (11) 
  and integrated to: 
 Voltage at the edge of the cell: E = E° + R* I (12)  Intensity: ()inξoutξFuq2I − = (13)  Voltage at zero intensity: : 
⎪⎭⎪⎬⎫
⎪⎩⎪⎨⎧
+−⎟⎟
⎠⎞
⎜⎜
⎝⎛
+=°inξBA 2OP Ln F2TR 0E E  
(14)   Equivalent resistance:  sRΣR e-11R*R°−°= with 2Fuq4BTRR=° (15) 
  Equations (13) and (15) are exactly identical to equations (7) and (9), equation (14) differs from  equation (8) by the signs before A and B. 
  Validation of the equations (HTE) 
 The electric supplying is connected and the electrochemical behaviour of the cell is studied under  different flow-rates or working potential. In fact this working potential determines the mode at which the  electrolysis cell operates. There are 3 means of op erating high temperature electrolysis: endothermic,  thermoneutral and exothermic operation: 
- At the cell voltage of 1.3 V (corresponding to the ∆H/2F of the reaction of water dissociation), the  electrolysis generate enough heat to compensate en dothermic losses. The process is thermoneutral. 
- Above 1.3 V, excess heat is available to heat the steam at the electrolysis module inlet up to the  operating temperature in a heat exchanger. 
- Below the thermoneutral voltage, a high temperature high temperature heat is needed. This can lead  to an increase in the overall efficiency, but also to an increase of the investm ent costs for the process. 
  The model, described by equations (13) to (15) was applied to HTE experiments, using a "zero  parameter approach" (i.e. the value of Rs given by equation (9) was used without any correction). The results are plotted in the Figure 4 (experiments at 900°C for various initial compositions of the inlet  gas) and Figure 5 (experiments at 800 and 900°C, for 2 flow-rates). 
  800900100011001200130014001500160017001800 0 0.05 0.1 0.15 0.2 0.25 0.3 0.35 0.4 0.45Current density (A.cm-2)Voltage at the boundaries of the cell (mV)5 % H2 Model 5 % 20 % H2 Model 20 %
  Figure 4: Validation of the operational model on HTE experiments at a given gas flow-rate for various  initial compositions (H 2O - H 2) at 900°C. H 2O flow-rate is 16 g.h-1. 
  8009001000110012001300140015001600 0 0.05 0.1 0.15 0.2 0.25 0.3 0.35 0.4 0.45Current density (A.cm-2)Voltage at the boundaries of the cell (mV)800°C - 16 g/h 800°C - 20 g/h 900°C - 16 g/h 900°C - 20 g/h Modèle 16 g/h - 800 °C
  Figure 5: Validation of the operational model on HT E experiments at various temperatures for two  different gas flow-rates. H 2O - H 2 ratio is 90-10 %. 
  The fit is rather good, although no correction was performed. The main difference between SOFC and  HTE is the deviation to linearity, which occurs for lower intensities in HTE than in SOFC. This difference could be due to concentration over -voltage, as hydrogen and water steam have not the  same diffusion coefficient through the electrode material. However, complementary experiments have  to be carried out in specific conditions.  
 
 
  Comparisons 
  For a same temperature (900°C), the Figure 6 com pares the experimental and modelling results in  SOFC and HTE. A same cell points out the same features of total resistance, in SOFC as well as in  HTE conditions. 
  02004006008001000120014001600 0 0.05 0.1 0.15 0.2 0.25 0.3 0.35 0.4 0.45Current density (A.cm-2)Voltage at the boundaries of the cell (mV)SOFC 900°C SOFC 900°C - analytical model HTE 900°C - 10%H2 HTE 900°C - analytical model
  Figure 6: Comparison of 2 experiments carried out in similar conditions (blue lozenges: SOFC; red  triangles: HTE) 
 The Ohmic contribution is obviously symmetric. One c an demonstrate that the activation contribution is  symmetric too. The only discrepancy could come from the concentration contribution, which is  dissymmetrical. In an improved model, these data c ould give an order of magnitude of the diffusion  coefficients of water and hydrogen through the material of electrode. 
  Hydrogen production 
 HTE experiments carried out at 900°C with a gaseous mixture 90% H 2O - 10% H 2 lead to the  production of 230.5 NmL.min-1 H2, i.e. 2.34 NmL.min-1.cm-2, at a slightly exothermic working point 
(1.32 V). Consumption rate was 70% water. This result is comparable to those obtained by Dornier [1]  in the frame of the Project HOTELLY in the 80's. For a slightly exothermal process, the produced  hydrogen flow rate was 2.56 NmL.min-1.cm-2, at 1000°C in a tubular geometry.  The decrease of H 2 percentage in the inlet mixture leads to an increase of H 2 production (2.47  NmL.min-1.cm-2, at 1.32 V for an initial mixture 95 / 5). This is in agreement with the operational model,  and Nernst equation.  The temperature decrease leads to a very high in crease of the cell resistance. As a consequence,  hydrogen production sharply decreases (1.40 NmL.min-1.cm-2, at 800°C). 
  Conclusions 
 A simple model describing the behaviour of a solid oxide fuel cell as well as of a high-temperature  electrolyser was finalised. The model is analytical (i.e. simplified), but a reasonably good agreement is  found on validation against SOFC experiments, at least on the linear part of the curve voltage vs.  intensity. This operational model is based on the fi t of only one parameter, the global resistance of the  cell. This value is the sum of three contributions: 
- an Ohmic contribution, due to the electric re sistance of the current through the cell; 
- an activation contribution, due to the existence of activated complexes at the interface electrode /  electrolyte, which is the site of t he half-reactions of oxido-reduction; 
- a "concentration" contribution, due to the difference in gas concentrations in the bulk (where they are  measured, or calculated), and at the interface electrode / electrolyte, where Nernst local equation  really applies. A same resistance can characterize a cell functioning in SOFC or in HTE. However, a slight  discrepancy appears in HTE processing at high intensities, thus at high voltages. It could be due to the  concentration contribution to the global resistance of the cell, which is dissy mmetric. More experiments  are needed in order to improve this model. 
 
  Acknowledgments 
 The authors wish to thank CEA/DRT (Energy At omic Commission, Direction of Technological  Research), especially Dr. F. Le Naour and P. Baurens for their financial support and help.  Anne Laure Sauvet and Antoine Henry are acknowledged for their help in carrying out SOFC  experiments.  References 
 [1]: "High temperature electrolysis of water vapou r - Status of development and perspectives for  application", W. Donitz and E. Erdle, Int. J. Hydrogen Energy, vol 10 n°5 pp 291-295, 1985

File: PDFiles/Result/TXT_direct/High Temperature Electrolysis for Hydrogen Production from Nuclear Energy.txt (part 2 of 5)
The INL is a U.S. Department of Energy National Laboratory  operated by Battelle Energy Alliance INL/EXT-09-16140 High Temperature  Electrolysis for Hydrogen  Production from Nuclear  Energy – Technology Summary J. E. O’Brien  C. M. Stoots J. S. Herring M. G. McKellar  E. A. Harvego M. S. Sohal  K. G. Condie  February 2010  INL/EXT-09-16140 High Temperature Electrolysis for Hydrogen  Production from Nuclear Energy – Technology  Summary J. E. O’Brien  C. M. Stoots  J. S. Herring  M. G. McKellar  E. A. Harvego  M. S. Sohal  K. G. Condie  February 2010  Idaho National Laboratory  Idaho Falls, Idaho 83415  http://www.inl.gov Prepared for the  U.S. Department of Energy  Office of Nuclear Energy  Under DOE Idaho Operations Office  Contract DE-AC07-05ID14517 ii 
(e.g., steam) on the oxygen side. Again, the thermodynamic benefits were outweighed by system considerations. In fact, the highest overall efficiencies for pressurized electrolyzers were achieved with no sweep gas, where the oxygen is allowed to evolve from the cells undiluted.  1.3. Isothermal vs. Non-Isothermal Operation  The analyses presented so far have all assumed isothermal electrolysis operation such that the  outlet temperature of the products is the same as the inlet temperature of the reactants. For operating voltages between the open-cell potential and thermal neutral, isothermal operation requires heat addition during the electrolysis process. For operating voltages above thermal neutral, heat rejection is required to maintain isothermal operation. The enthalpy change for the electrolysis process under isothermal conditions is, by definition, the “enthalpy of reaction,” 
/g507H R. The enthalpy of reaction for steam reduction is a weak function of temperature, with a  numerical value very close to the low heating value of hydrogen over a wide range of temperatures, as shown in Fig. 5. The magnitude of the heat transfer required to achieve  isothermal operation, 
)(TQT/g6 , can be calculated directly from the following form of the first law: 
 op R H T IV TH N TQ /g16 /g39 /g39/g32 )( )(2/g6 /g6 (26)  and since the hydrogen production rate, 2HN/g6/g39 is equal to I/2F, and the thermal neutral voltage,  Vtn = /g507H R(T)/2F , 
 ) ()(op tn T V VI TQ /g16 /g32 /g6 (27)  Note that this result predicts positive heat transfer to the electrolyzer for operating voltages less  than thermal neutral and negative heat transfer (i.e., heat rejection from the electrolyzer) for operating voltages greater than thermal neutral. Since there is no sensible enthalpy change, this result is valid for all isothermal cases, even if excess reactants and/or inert gases are present. A graphical interpretation of the isothermal heat requirement on V-i coordinates is shown in Fig. 9. The figure shows the heat fluxes required to maintain isothermal operation for a target current density of 0.3 A/cm 2 for two values of ASR: 0.5 and 1.5 Ohm·cm2 represented by the area  enclosed between the vertical line at V = V tn, the vertical line V = V op (V op = 1.113 V for ASR =  0.5 Ohm·cm2; V op = 1.413 V for ASR = 1.5 Ohm·cm2), and the horizontal lines at i = 0 and at i =  0.3 A/cm2. Note that the higher ASR case requires an operating voltage that is above Vtn in order  to achieve the target current density of 0.3 A/cm2. Consequently, the associated isothermal heat  transfer requirement is negative, indicating that heat rejection is needed to maintain isothermal operation at that condition.  Eqn. (27) can also be used to show that the maximum isothermal heat addition operating  point corresponds to an operating voltage equal to the average of the open-cell potential and the thermal neutral voltage. Accordingly, the maximum isothermal heat addition is given by: 
 /g184
/g185/g183/g168
/g169/g167/g16/g32/g184
/g185/g183/g168
/g169/g167 /g14/g16 /g322 2)(maxN tn N tn tnV VIV VVI T Q/g6 (28)  where VN is the open-cell potential. The total stack current, I, at any operating voltage is  dependent on the stack ASR value, which is typically temperature-dependent.  13 
 Actual high-temperature electrolysis processes will generally not operate isothermally unless  the operating voltage is very close to the thermal neutral voltage. For non-isothermal cases, the first law for electrolysis process must be written as: 
 /g166/g166 /g16 /g14 /g39 /g16 /g16 /g14 /g39 /g32/g16 PRo i R io f io i P io f i H TH H N H TH H N WQ i i] )( [ ] )( [ /g6 /g6 /g6 /g6 (29)  In this form, all reacting and non-reacting specie s included in the inlet and outlet streams can be  accounted for, including inert gases, inlet hydrogen (introduced to maintain reducing conditions on the steam/hydrogen electrode), and any excess unreacted steam. In general, determination of the outlet temperature from Eqn. (29) is an iterative process [18]. The heat transferred during the process must first be specified (e.g., zero for the adiabatic case). The temperature-dependent enthalpy values of all species must be taken into account. The solution procedure begins with specification of the cathode-side inlet flow rates of steam, hydrogen, and any inert carrier gas such as nitrogen (if applicable). The inlet flow rate of the sweep gas (e.g., air or steam) on the anode side must also be specified. Specification of these flow rates allows for the determination of the inlet mole fractions of steam, hydrogen, and oxygen that appear in the Nernst equation. The steam mole fraction is expressed in terms of the hydrogen mole fraction as  1-y H2-yN2. The  desired current density and active cell area are then specified, yielding the total operating current. The corresponding hydrogen production rate is obtained from Faraday’s law.  Once the per-cell hydrogen production rate is known, the outlet flow rates of hydrogen and  steam on the cathode side and oxygen on the anode side can be determined. The flow rates of any inert gases, the anode-side sweep gas, and any excess steam or hydrogen are the same at the inlet and the outlet. Once all these flow rates are known, the summations in Eqn. (29) can be evaluated. The product summation must be evaluated initially at a guessed value of the product temperature,  TP.   The operating voltage corresponding to the specified current density is obtained from Eqn. 850 C 00.10.20.30.40.5 0.9 1 1.1 1.2 1.3 1.4 1.5Operating VoltageASR = 0.5 Ohm cm2 ASR = 1.5 Ohm cm2 OCVVtncurrent density (A/cm2)q"T = i (Vtn - Vop) Vop < Vtn qT > 0Vop > Vtn qT < 0i = 0.3 A/cm2
  Figure 9. Graphical interpretation of isothermal heat requirements for two values of ASR.  14 
 (25), where the stack area-specific resistance, ASR, must be estimated and specified as a function  of temperature.  To account for the variation in temperature and composition across an operating cell, the mean Nernst potential can be obtained from an integrated version of the Nernst equation: 
 
/g117/g16 /g16 /g16/g32) )( )( (21
,2, ,2, ,2, ,2, CHi CHo AOi AOo R PNy y y yTTFV 
 /g179/g179 /g179 /g184/g184
/g185/g183
/g168/g168
/g169/g167 /g16 /g16/g14 /g39P RAOo AOiCHo CHiT Ty yy yO H O HN H u R dTdydyyyy yTR TG,2,
,2,,2,
,2,2 2 2/1 2 22 2 1ln )( (30)  where yi, O2, A is the anode-side inlet mole fraction of oxygen, etc. Note that the upper limit of  integration on the temperature integral is initially unknown. Once the ASR and the mean Nernst  potential are known, the operating voltage is obtained from Eqn. (25) and the electrical work  term in Eqn. (29) is obtained from IV Wop/g16/g32/g6 . An algorithm then must be developed to  iteratively solve for the product temperature, TP, in order to satisfy Eqn. (29).  Results of sample parametric calcul ations based on this procedure are presented in Fig. 10.  The inlet mass flow rates of steam-hydrogen and sweep air per cm2 of active cell area are  indicated in the caption. The calculations were performed for an inlet hydrogen mole fraction of  0.1 and an inlet temperature of 800°C (1073 K). Fig. 10(a) shows the heat flux required to maintain isothermal operation as a function of per-cell operating voltage for three different  ASR  values. This heat flux is positive (heat addition required) for voltages between open-cell and thermal neutral and negative for higher operating voltages. The peak heat flux requirement occurs halfway between the open-cell potential and the thermal neutral voltage. The magnitude of the peak heat flux is highest for the lowest  ASR value since the current density (and hydrogen  production rate) corresponding to each voltage value is highest for the lowest ASR value. Fig.  10(b) shows the mean outlet gas temperature as a function of per-cell operating voltage for adiabatic operation for three different  ASR values. For adiabatic conditions, outlet temperatures  are lower than inlet temperatures for voltages between open-cell and thermal neutral. For higher voltages, outlet temperat ures increase rapidly with voltage. Again, the low-ASR case exhibits  the largest effect due to its higher current density at each operating voltage.   Actual electrolyzers will generally operate at conditions that are neither isothermal, nor  adiabatic. These two cases represent limits. For optimal electrolyzer performance, isothermal operation at an operating voltage below thermal neutral is desirable. In this case, some of the electrolysis energy is indeed supplied in the form of heat. One way to supply the required heat directly to the stack is through the use of a heated sweep gas. This strategy is just the opposite of the situation encountered in the fuel cell mode in which excess air is used for cell cooling.  2. SOLID OXIDE ELECTROLYSIS CELLS AND STACKS  2.1 Cell Materials  The solid-oxide electrolysis cell is a solid-state electrochemical device consisting of an  oxygen-ion-conducting electrolyte (e.g., yttria- or scandia-stabilized zirconia) with porous electrically conducting electrodes deposited on either side of the electrolyte. The standard electrolyte material is formed by doping zirconia (ZrO 2) with, e.g., 8 molar pct. of yttria (yttrium  oxide, Y 2O3). A dopant composition of 8% or higher yields a “fully stabilized” electrolyte. The  15 
 dopant serves two purposes. It “stabilizes” the cubic (or fluorite) crystal structure over a wide  temperature range. Undoped zirconia exhibits a monoclinic crystal structure at room temperature and a tetragonal phase above 1170°C.  Zirconia doped with yttria is called yttria-stabilized zirconia, or YSZ. In addition to stabili zing the crystal structure, when trivalent Y is  substituted for tetravalent Zr, holes (unfilled positions) in the oxygen sub-lattice are introduced at the same time. This makes it possible for oxygen ions to move through the solid by hopping from hole to hole in the lattice. YSZ is therefore a good oxygen ion conductor. Other compounds such as scandia (Sc 2O3) can also be used as the dopant. Scandia-stabilized zirconia (ScSZ) has a  significantly higher ionic conductivity than YSZ, but is more expensive. Other potential  electrolyte materials include samaria-doped ceria and calcia-doped lanthanum gallate.  The most common steam-hydrogen electrode material is porous nickel-zirconia (YSZ)  cermet, but a nickel-ceria cermet can also be used. In the electrolysis mode, this electrode serves as the cathode. Because the cathode contains nickel metal, reducing conditions must be maintained on this electrode during cell operation. This is typically accomplished by including ~10% mole fraction hydrogen in the inlet flow. The nickel in the cathode acts as a catalyst for steam reduction. The zirconia in the cermet provides ionic conductivity. Porosity allows the steam to migrate to the active electrochemical reaction site and hydrogen to migrate away from the sites. The active reaction sites correspond to what is typically termed the “triple-phase boundary” where the electronic, ionic and gas phases coexist. These sites occur at locations where a pore structure intersects with nickel and zirconia particles.   Several materials have been studied for the air-oxygen electrode. This electrode must  operate in a highly oxidizing environment. The most common material used is strontium-doped lanthanum manganite La 0.8Sr0.2MnO 3, or LSM. This material provides good electronic  conductivity and good catalytic activity and tolerance to the oxidizing environment. LSM is an example of a class of materials called perovskites, which have the general chemical formula ABO 3 where 'A' and 'B' are two cations of very different sizes (A much larger than B), and O is  the anion that bonds to both. These perovskites exhibit p-type electrical conductivity that is enhanced by the introduction of lower-valence dopant cations such as Sr 2+ to replace La3+  cations. Strontium and cobalt-doped lanthanum ferrites (LSF, LSCF) have also received lots of -0.08-0.06-0.04-0.0200.020.040.060.08 0.8 0.9 1 1.1 1.2 1.3 1.4 1.5ASR = 0.5 Ohm cm2 ASR = 1.0 Ohm cm2 ASR = 2.0 Ohm cm2q"net (W/cm2) Vop90095010001050110011501200 0.8 0.9 1 1.1 1.2 1.3 1.4 1.5ASR = 0.5 Ohm cm2 ASR = 1.0 Ohm cm2 ASR = 2.0 Ohm cm2T (K) Vop  Figure 10. (a) Heat flux required for isothermal operation; (b) Outlet temperature for adiabatic  operation; steam-hydrogen inlet flow rate: 0.0085 gm/min/cm2, yH2i = 0.1, sweep air inlet flow  rate: 0.00561 gm/min/cm2, Tin = 1073 K.  16 
 attention recently. These materials are  more catalytically active than LSM and therefore yield generally better performance, especially at temperatures below 800°C.  2.2. Electrolysis Cell Designs and Stack  Configurations Several basic cell designs have been  developed for SOFC applications including electrolyte-supported, electrode-supported, and porous ceramic or metal substrate-supported cells. A full discussion of these various cell designs and the various fabrication techniques is beyond the scope of this report. Common cell characteristics include a dense gas-tight electrolyte layer, with porous electrodes on either side. In an electrolyte-supported cell, the electrolyte layer is thicker than either of the electrodes and must have sufficient mechanical strength to withstand any stresses. However, as a result of the relatively thick electrolyte, ionic resistance across the electrolyte is large for this design. The best performing SOFC cells of recent design are the anode-supported cells in which the mechanical strength is provided by a thick (~ 1.5 mm) layer of anode (usually nickel-YSZ cermet) material [19]. Thin electrolyte and cathode layers are deposited on the anode material by screen printing or other techniques. This design has exhibited very high performance in SOFC tests. Some researchers have suggested that the best performance for the electrolysis mode of operation could be obtained using air-side (e.g., LSM) electrode-supported cells [20]. A wealth of additional information on materials, configurations, and designs of solid-oxide  electrochemical systems is available in reference [21].  The highest energy density configuration for a high-temperature electrolysis stack is the  planar geometry. A cross-section of a planar stack design is shown again in Fig. 11. The design depicted in the figure shows an electrolyte-supported cell with a nickel cermet cathode and a perovskite anode such as strontium-doped lanthanum manganite (LSM). The flow fields conduct electrical current through the stack and provide flow passages for the process gas streams. The separator plate or bipolar plate separates the process gas streams. It must also be electrically conducting and is usually metallic, such as a ferritic stainless steel. The electrochemical half-cell reactions are shown in the figure. At the steam-hydrogen electrode-electrolyte interface (cathode in the electrolysis mode), the steam is electrochemically reduced according to 
  H2O + 2e- /g314 H 2 + O2- . (31).  This net reaction can be further subdivided mechanistically as: 
 H2O /g314 2H+ + O2- (32) 
 2H+ + 2e- /g314 H 2 . (33)  Porous Anode, perovskite, e.g., LSMGastight Electrolyte, YSZ or ScSZPorous Cathode, Nickel cermet 2 H20 + 4 e-/g1112 H2+ 2 O= 2 O=/g111O2+ 4 e-2 O=
/g112H2O
/g112/g110 H2 O2
/g11290 % H2O + 10 % H2 10 % H2O + 90 % H2 H2O + H2/g111 Next Nickel Cermet CathodeH2O
/g112/g110 H2flow field4 e- 4 e-/g109/g50/g21 flow field Separator plate/Interconnect Porous Anode, perovskite, e.g., LSMGastight Electrolyte, YSZ or ScSZPorous Cathode, Nickel cermet 2 H20 + 4 e-/g1112 H2+ 2 O= 2 O=/g111O2+ 4 e-2 O=
/g112H2O
/g112/g110 H2 O2
/g11290 % H2O + 10 % H2 10 % H2O + 90 % H2 H2O + H2/g111 Next Nickel Cermet CathodeH2O
/g112/g110 H2flow field4 e- 4 e-/g109/g50/g21 flow field Separator plate/Interconnect
  Figure 11. Cross-section of a planar high  temperature electrolysis stack.  17 
 At the oxygen electrode-electrolyte  interface (anode in the electrolysis mode), oxygen is produced according to 
 2O2- /g314 O 2 + 4e- . (34).  The electrons are driven from the anode to the cathode by means of an external power source. The electrolyte conducts the oxygen ions from the cathode to the anode where they liberate their extra electrons to the external circuit. These electrochemical reactions occur at the electrode-electrolyte interface at active triple-phase boundary (TPB) sites where the ionic, electronic, and gas phases meet. These sites therefore correspond to locations where electrode, electrolyte, and gas are all in contact. At the steam-hydrogen electrode, a supply of gas in the porous electrode, a means of transporting oxygen ions to the electrolyte, and a source of electrons from the electronically conducting Ni phase are simultaneously required. Consequently, for a TPB to be an active reaction site, the electrode must be porous, Ni grains must be in electrical contact with the  interconnect plate and simultaneously in contact with the ionic and gas phases, and electrolyte grains must be in contact with the bulk electrolyte either directly or via electrolyte grains  dispersed in the electrode, as shown in Fig. 12. Changes in the electrode-electrolyte interfaces  and grain boundaries are highly influential in the degradation of the cell. These interfaces not only provide the TPB, but are also active for mass transport, diffusion, and segregation of species involved in the electrochemical reactions during operation. Microstructural changes in the interfacial regions, such as impurity segregation, will also affect the cell performance.  The majority of the electrolysis stack testing that has been performed at INL to date has  been with planar stacks fabricated by Ceramatec, Inc. of Salt Lake City, UT. An exploded view of the internal components of one of these stacks is shown in Fig. 13. The cells have an active area of 64 cm 2. The  stacks are designed to operate in cross  flow, with the steam / hydrogen gas mixture flowing from front to back in the figure and air flowing from right to left. Air flow enters at the rear though an air  inlet manifold and exits at the front  directly into the furnace. A photograph of a 10-cell stack is provided in Fig. 14. The steam/hydrogen inlet and outlet manifolds are visible in the photograph.  The power lead attachment tabs, integral  with the upper and lower interconnect plates are also visible in Figs. 13 and 14. Stack operating voltages were measured using wires that were directly spot- welded onto these tabs. The interconnect  plates are fabricated from ferritic 
  Figure 12. Triple phase boundary (TPB) sites in a solid oxide cell, shown as red dots [45].  Figure 13. Exploded view of electrolysis stack  components.  18 
 stainless steel. Each interconnect  includes an impermeable separator plate (~0.46 mm thick) with edge rails and two  corrugated “flow fields,” one on the air  side and one on the steam/hydrogen side. The height of the flow channel formed by the edge rails and flow fields is 1.0 mm. Each flow field includes 32 perforated  flow channels across its width to provide  uniform gas-flow distribution. The steam/ hydrogen flow fields are fabricated from nickel foil. The air-side flow fields are ferritic stainless steel.  The interconnect plates and flow fields  also serve as electrical conductors and current distributors. To improve performance, the air-side separator plates and flow fields are pre-surface-treated to form a rare-earth stable conductive oxide scale. A  perovskite rare-earth coating is also applied as a bond layer to the separator-plate oxide scale by  either screen printing or plasma spraying. On the steam/hydrogen side of the separator plate, a thin (~10 /g541m) nickel metal coating is applied as a bond layer.  The stack electrolytes are scandia-stabilized zirconia, about 140 /g541m thick. The air-side  electrodes (anode in the electrolysis mode), are a strontium-doped manganite. The electrodes are  graded, with an inner layer of manganite/ zirconia (~13 /g541m) immediately adjacent to the  electrolyte, a middle layer of pure manganite (~18 /g541m), and an outer bond layer of cobaltite. The steam/ hydrogen electrodes (cathode in the electrolysis mode) are also graded, with a nickel-zirconia cermet layer (~13 /g541m) immediately adjacent to the electrolyte and a pure nickel outer 
 
  Figure 15. Planar stack with anode-supported cells, developed by Versa Power.  Figure 14. Detail of 10-cell short stack.  19 
 layer (~10 /g541m).  Planar stacks can also be assembled using electrode-supported cells. Advanced technology  SOFC stacks based on anode-supported cell technology have been developed by several manufacturers under the Solid-State Energy Conversion Alliance (SECA) [19] program. For example, Versa Power (partnered with Fuel Cell Energy) has developed anode-supported planar cells with dimensions as large as 33 × 33 cm. Their stacks are internally manifolded, as shown  in Fig. 15. INL is in the process of establishing a CRADA with Versa Power to assess the  performance of their cells and stacks operating in the electrolysis mode.  Additional cell and stack configurations are under development for SOFC applications,  including tubular and integrated planar designs. INL participated in a CRADA with Rolls Royce Fuel Cell Systems (RRFCS) to evaluate the performance of their cells operating in the  electrolysis mode. The RRFCS cells utilize a segmented-in-series integrated planar (IP-SOFC)  design in which thin electrode and electrolyte layers are screen printed on the surface of a flattened ceramic tube, as shown in Fig. 16. Fig 16(a) is a schematic representation of the electrochemical layers. Fig. 16(b) is a photograph of one of the tubes that were tested at INL.   3. INL HTE EXPERIMENTAL PROGRAM  3.1 Small-scale tests  The experimental program at INL includes a range of test activities designed to characterize  the performance of solid-oxide cells operating in the electroly sis mode. Small-scale activities are  intended to examine candidate electrolyte, electrode, and interconnect materials with single cells and small stacks. Initial cell and stack performance and long-term degradation characteristics  have been examined. Larger scale experiments are designed to demonstrate the technology and  to address system-level issues such as hydrogen recycle and heat recuperation.   A photograph of the INL high-temperature electrolysis laboratory is shown in Fig. 17. This  part of the laboratory is dedicated to small-scale experiments with single cells and small stacks. The laboratory is currently being upgraded and will soon include three furnaces for single and  button cell tests, plus two larger furnaces for stack testing. A schematic of the experimental  apparatus used for single-cell testing is presented in Fig. 18. The schematic for stack testing is  similar. Primary components include gas supply cylinders, mass-flow controllers, a humidifier, on-line dewpoint and CO 2 measurement stations, temperature and pressure measurement, high  temperature furnace, a solid oxide electrolysis cell, and a gas chromatograph. Nitrogen is used  as an inert carrier gas. Carbon dioxide and related instrumentation is included for co-electrolysis 8.6 6.25 1.75 1.75Active cell areaInterconnection:  Inactive Area  between cells Anode current collector Anode ElectrolyteCathodeCathode current collector Figure 16. Rolls Royce integrated planar cells; (a) schematic of cells layers, (b) photograph of  IP-SOFC tube.  20 
 experiments. Inlet flow rates of nitrogen, hydrogen, carbon dioxide and air are established by  means of precision mass-flow controllers. Hydrogen is included in the inlet flow as a reducing gas in order to prevent oxidation of the Nickel cermet electrode material. Air flow to the stack is  supplied by the shop air system, after passing through a two-stage extractor / dryer unit. The  cathode-side inlet gas mixture, consisting of hydrogen, nitrogen, and possibly carbon dioxide (for coelectrolysis tests) is mixed with steam by means of a heated humidifier. The dewpoint temperature of the nitrogen / hydrogen / CO 2 / steam gas mixture exiting the humidifier is  monitored continuously using a precision dewpoint sensor. All gas lines located downstream of  the humidifier are heat-traced in order to prevent steam condensation. Inlet and outlet CO 2  concentrations are also monitored continuously using on-line infra-red CO 2 sensors, when  applicable.  For single button-cell testing, an electrolysis cell is bonded to the bottom of a zirconia tube,  using a glass seal. During testing, the tube is suspended in the furnace. The cells are electrolyte- supported with a scandia-stabilized zirconia electrolyte, about 150 μm thick. The outside  electrode, which is exposed to air, acts as the cathode in fuel cell mode and the anode in electrolysis mode. This electrode is a doped manganite. The inside steam-hydrogen electrode (electrolysis cathode) material is a nickel cermet. Both button-cell electrodes incorporate a platinum wire mesh for current distribution and collection. The button cells include both an  active cell area (2.5 cm 2 for the cell shown) and a reference cell area. The active cell area is  wired with both power lead wires and voltage taps. The reference cell area is wired only with voltage taps, allowing for continuous monitoring of open-cell potential. The power lead and voltage wires are routed to the far end of the zirconia tube via several small-diameter alumina tubes fixed to the outside of the zirconia manifold tube. A type-K stainless-steel sheathed  thermocouple is mounted on the manifold tube and bent around in front of the button cell in  order to allow for continuous monitoring of the button-cell temperature. The inlet gas mixture enters this tube, directing the gas to the steam/hydrogen/CO 2 side (inside) of the cell. The cell is  maintained at an appropriate operating temperature (800 to 850°C) via computer-based feedback control. The furnace also preheats the inlet gas mixture and the air sweep gas. Oxygen produced 
  Figure 17. High-temperature electrolysis laboratory at INL – small-scale experiments.  21 
 by electrolysis is captured by the sweep gas stream and expelled into the laboratory. The product  stream exits the zirconia tube and is directed towards the downstream dewpoint and CO 2 sensors  and then to a condenser through a heat-traced line. The condenser removes most of the residual steam from the exhaust. The final exhaust stream is vented outside the laboratory through the roof. Rates of steam and CO 2 electrolysis are monitored by the measured change in inlet and  outlet steam and CO 2 concentration as measured by the on-line sensors. In addition, a Gas  Chromatograph (GC) has been incorporated into the facility downstream of the condenser to precisely quantify the composition of the dry constituents in the electrolysis product stream (including any CH 4 that may be produced).  The majority of the stack testing that has been performed at INL to date has been with planar  stacks fabricated by Ceramatec, Inc. of Salt La ke City, UT, such as those shown in Figs. 13 and  14. The cells have an active area of 64 cm2. The stacks are designed to operate in cross flow,  with the steam / hydrogen gas mixture flowing from front to back in the figure and air flowing from right to left. Air flow enters at the rear though an air inlet manifold and exits at the front directly into the furnace. The power lead attachment tabs, integral with the upper and lower  interconnect plates are also visible in Figs. 13 and 14. Stack operating voltages were measured  using wires that were directly spot-welded onto these tabs. The interconnect plates are fabricated from ferritic stainless steel. Each interconnect includes an impermeable separator plate (~0.46 mm thick) with edge rails and two corrugated “flow fields,” one on the air side and one on the steam/hydrogen side. The height of the flow channel formed by the edge rails and flow fields is  1.0 mm. Each flow field includes 32 perforated flow channels across its width to provide  uniform gas-flow distribution. The steam/ hydrogen flow fields are fabricated from nickel foil. The air-side flow fields are ferritic stainless steel. The interconnect plates and flow fields also serve as electrical conductors and current distributors. To improve performance, the air-side separator plates and flow fields are pre-surface-treated to form a rare-earth stable conductive  oxide scale. A perovskite rare-earth coating is also applied as a bond layer to the separator-plate 
  Figure 18. Schematic of sin gle-cell co-electrol ysis test apparatus.  22 
 oxide scale by either screen printing or plasma spraying. On the steam/hydrogen side of the  separator plate, a thin (~10 /g541m) nickel metal coating is applied as a bond layer.  The stack electrolytes are scandia-stabilized zirconia, about 140 /g541m thick. The air-side  electrodes (anode in the electrolysis mode), are a strontium-doped manganite. The electrodes are graded, with an inner layer of manganite/ zirconia (~13 /g541m) immediately adjacent to the electrolyte, a middle layer of pure manganite (~18 /g541m), and an outer bond layer of cobaltite. The steam/ hydrogen electrodes (cathode in the electrolysis mode) are also graded, with a nickel- zirconia cermet layer (~13 /g541m) immediately adjacent to the electrolyte and a pure nickel outer  layer (~10 /g541m).  Results of initial single (button) cell HTE tests completed at the INL were documented in  detail in reference [22]. Button cell tests are useful for basic performance characterization of electrode and electrolyte materials and of different cell designs (e.g., electrode-supported,  integrated planar, tubular). Polarization curves for several representative DC potential sweeps  are presented in Fig. 19(a). Both the applied cell potentials and the corresponding power densities are plotted in the figure as a function of cell current density. Positive current densities indicate fuel cell mode of operation and negative current densities indicate electrolysis mode. Cell potential values at zero current density correspond to open-circuit potentials, which depend  on the furnace temperature and the gas composition. The three sweeps acquired at 800ºC 
(sweeps 1, 3, and 5) have a steeper E-i slope, due to the lower zirconia ionic conductivity at the lower temperature. The continuous nature of the E-i curves across the zero-current-density (open-circuit) point provides no indication of significant activation overpotential for these electrolyte-supported cells. In the electrolysis mode, the voltage data vary linearly with current  density up to a value that depends on the inlet steam flow rate, which for a fixed dry-gas flow  rate depends on the inlet dewpoint temperature. For low inlet dewpoint values (sweeps 1 and 2), the voltage begins to increase rapidly at relatively low values of current density (~ -0.15 A/cm 2),  due to steam starvation. For higher inlet dewpoints, the steam starvation effect is forestalled to higher current densities. The single-cell results demonstrated the feasibility of HTE for  hydrogen production with linear operation from the fuel-cell to the electrolysis mode.   Results of initial short-stack HTE tests performed at INL are provided in references [23, 24].  A good summary of our experience is provided by the results plotted in Fig. 19(b), from [24]. -1.6
-1.4
-1.2
-1
-0.8 -1-0.7-0.4-0.10.2
-0.6 -0.4 -0.2 0 0.2E1 E2 E3 E4 E5 E6p1 p2 p3 p4 p5 p6cell potential, E (V)cell power density, p (W/cm2) current density, i ( A/cm2)fuel cell mode electrolysis modeTdp,i(C) Tfrn(C) sweep 25.4 8001 25.6 8502 34.3 8003 34.4 8504 47.2 8005 47.9 8506power density cell potential0Qs, Ar= 140 sccm Qs, H2= 40.1 sccm
 Tf (C) Tdp, i (C) sccm H2 sccm N2 sweep # 800 48.5 205 1011 10-1 800 70.4 411 2017 10-2 800 83.8 410 1017 10-3 800 82.9 411 2018 10-4 830 83.2 411 2018 10-5 800 83.8 513 2013 25-1 830 83.4 513 2013 25-2 0.80.911.11.21.31.41.5 0 0.05 0.1 0.15 0.2 0.25 0.3 0.35per-cell operating voltage, V current density, i (A/cm2)10-110-210-3 10-410-5theoretical open-cell potentials 25-125-2
 
 (a) (b)  Figure 19. Polarization curves; (a) button cell, (b) planar stack.  23 
 Results of several representative sweeps are shown in the form of polarization curves,  representing per-cell operating voltage versus current density. Test conditions for each of the seven sweeps are tabulated in the figure. Five of the sweeps were obtained from a 10-cell stack 
(sweeps 10-1 through 10-5) and two were obtained from a 25-cell stack (25-1 and 25-2).  Theoretical open-cell potential values are shown in the figure for each sweep using a single data point at zero current density. Note that the measured open-cell potentials are in excellent agreement with the theoretical values for each sweep. Sweep 10-1 was performed with a relatively low inlet steam flow rate, corresponding to the low inlet dewpoint value of 48.5ºC and  relatively low nitrogen and hydrogen flow rates. This sweep has a relatively high slope on i-V  coordinates, indicating a relatively high ASR. This sweep also clearly shows the effects of steam starvation; the slope of the  i-V curve increases dramatically as the current density is increased.  The outlet dewpoint temperature corresponding to the highest current density shown in this figure was only 4ºC for this sweep. Sweep 10-2 was performed at an intermediate steam  concentration, with an inlet dewpoint temperature of 70ºC. This sweep exhibits nearly linear  behavior over the range of current densities shown, with a much smaller slope than sweep 10-1. Sweeps 10-3 and 10-4 are nearly linear at low current densities, then slightly concave-down at  higher current densities. Sweep 10-5 has a shallower slope than the others, consistent with the higher operating temperature of 830ºC. Sweep 25-1 was performed in a stepwise fashion, rather  than as a continuous sweep. This was done in order to ensure sufficient time for the internal  stack temperatures to achieve steady-state values at each operating voltage. Note that the slope of this sweep is small, indicating low  ASR (~1.5 /g525·cm2). This sweep was performed at the  beginning of a 1000-hour long-duration 25-cell stack test. Sweep 25-2 was acquired at the end of the long-duration test. The stack operating temperature was increased form 800°C to 830°C  part way through the test. Note that the slope of sweep 25-2 is higher than that of sweep 25-1,  despite the higher temperature, due to performance degradation over 1000 hours of operation.  Representative coelectrolysis results are presented in Fig. 20, from [25]. This figure shows  the outlet gas composition (dry basis) from a ten-cell electrolysis stack as a function of stack current. The solid data symbols represent  measurements obtained from the gas  chromatograph. The lines represent predictions based on our chemical equilibrium coelectrolysis model [25]. The open data symbols show the cold inlet mole  fractions of CO 2, H 2, and CO (zero). Note  that these values are different than the zero-current outlet compositions shown in the figure. Even without any electrolysis, the reverse-shift reaction occurs in the stack at  800°C, resulting in the production of some  CO and consumption of CO 2 and H 2. During  coelectrolysis, the mole fractions of CO 2 and  steam (not shown in Fig. 20) decrease with current, while the mole fractions of H 2 and  CO increase. For the conditions chosen for  these tests, the ratio of H 2 to CO is close to  the desired 2-to-1 value for syngas 05101520 02468 1 0 1 2 1 4Mole % (Dry Basis) Electrolysis Current (A)Inlet CO2 Inlet COH2 CO CO2Inlet H2
  Figure 20. Outlet gas composition as a  function of current density for co- electrolysis experiments, 10-cell stack.  24 
 production.   3.2 Degradation.  The issue of long-term performance degradation is critical if the potential of large-scale  hydrogen production based on HTE is ever to be realized. Performance degradation is also an  important issue for solid-oxide fuel cells (SOFCs) and addressing this issue has been a major  focus of both the US DOE SECA program [19] and the European Real-SOFC program [26]. Significant progress has been made in identifying and mitigating degradation mechanisms in SOFCs. But the electrolysis mode of operation presents some unique possible degradation mechanisms that have received much less attention. Observations of long-term performance  degradation of solid-oxide electrolysis cells have been documented at INL. It should be noted  that most of the cells and stacks tested at INL utilize scandia-stablized zirconia (ScSZ) electrolyte-supported cells which do not necessarily represent the state-of-the-art in cell design. Furthermore, the scandia dopant level in these cells was only about 6 mol%, which is not high enough to be considered fully stabilized. ScSZ with dopant levels less than 10% have been  shown to exhibit an aging effect with annealing at 1000°C [27].  Long-term degradation in button cell tests can only be due to degradation of the electrodes,  the electrolyte, or electrode-electrolyte delamination. There are no effects associated with corrosion, contact resistance, flow fields, or interconnects, since these components are not present. Results of one long-term button-cell test are presented in Fig. 21(a). This figure shows  the area-specific resistance (ASR) of a button cell plotted as a function of time over the duration  of an 1100 – hour test. The ASR increases relatively rapidly at the start of the test from an initial value of ~0.6 Ohm cm 2 to a value of 0.9 Ohm cm2 over about 40 hours. Between 100 hours and  1100 hours, the ASR increases from 0.98 Ohm cm2 to 1.33 Ohm cm2. If the initial 100 hours is  considered to be a cell conditioning period, the degradation rate over the following 1000 hours is  about 35%. This is obviously an unacceptable rate of degradation. As a comparison, the Phase- III SECA target degradation rate is 0.1%/1000 hr. Several companies are currently coming very close to meeting that target in the SOFC mode of operation.   Performance degradation results with an SOEC stack tested at INL were also presented in 
[24]. Results of a 1000-hour test performed with a 25-cell stack are presented in Fig. 21(b). 0.20.40.60.811.21.4 0 200 400 600 800 1000 1200ASR elapsed time, hrOCV check
 0.81.21.622.4 0 200 400 600 800 1000ASR, Ohm cm2 elapsed time, hrsincreased furnace temperature from 800 C to 830 C
  Figure 21. (a) Area-specific resistance of a button cell as a function of time for 1100-hour  test; (b) Area-specific resistance of a 25-cell stack as a function of time for a 1000-hour test.  25
