Repository: SoFa325/NLP_project

File: PDFiles/Result/TXT_from_docx/High Temperature Electrolysis for Hydrogen Production from Nuclear Energy.txt (part 2 of 5)
J. E. O’Brien C. M. Stoots J. S. Herring M. G. McKellar E. A. Harvego M. S. Sohal K. G. Condie 
Results of sample parametric calculations based on this procedure are presented in Fig. 10. The inlet mass flow rates of steam-hydrogen and sweep air per cm2 of active cell area are indicated in the caption. The calculations were performed for an inlet hydrogen mole fraction of 0.1 and an inlet temperature of 800°C (1073 K). Fig. 10(a) shows the heat flux required to maintain isothermal operation as a function of per-cell operating voltage for three different ASR values. This heat flux is positive (heat addition required) for voltages between open-cell and thermal neutral and negative for higher operating voltages. The peak heat flux requirement occurs halfway between the open-cell potential and the thermal neutral voltage. The magnitude of the peak heat flux is highest for the lowest ASR value since the current density (and hydrogen production rate) corresponding to each voltage value is highest for the lowest ASR value. Fig. 10(b) shows the mean outlet gas temperature as a function of per-cell operating voltage for adiabatic operation for three different ASR values. For adiabatic conditions, outlet temperatures are lower than inlet temperatures for voltages between open-cell and thermal neutral. For higher voltages, outlet temperatures increase rapidly with voltage. Again, the low-ASR case exhibits the largest effect due to its higher current density at each operating voltage. 

Actual electrolyzers will generally operate at conditions that are neither isothermal, nor adiabatic. These two cases represent limits. For optimal electrolyzer performance, isothermal operation at an operating voltage below thermal neutral is desirable. In this case, some of the electrolysis energy is indeed supplied in the form of heat. One way to supply the required heat directly to the stack is through the use of a heated sweep gas. This strategy is just the opposite of the situation encountered in the fuel cell mode in which excess air is used for cell cooling. 

2. SOLID OXIDE ELECTROLYSIS CELLS AND STACKS 

2.1 Cell Materials 

The solid-oxide electrolysis cell is a solid-state electrochemical device consisting of an oxygen-ion-conducting electrolyte (e.g., yttria- or scandia-stabilized zirconia) with porous electrically conducting electrodes deposited on either side of the electrolyte. The standard electrolyte material is formed by doping zirconia (ZrO2) with, e.g., 8 molar pct. of yttria (yttrium oxide, Y2O3). A dopant composition of 8% or higher yields a “fully stabilized” electrolyte. The 

15 

-0.04

	950-0.06

Figure 10. (a) Heat flux required for isothermal operation; (b) Outlet temperature for adiabatic operation; steam-hydrogen inlet flow rate: 0.0085 gm/min/cm2, yH2i = 0.1, sweep air inlet flow rate: 0.00561 gm/min/cm2, Tin = 1073 K. 

dopant serves two purposes. It “stabilizes” the cubic (or fluorite) crystal structure over a wide temperature range. Undoped zirconia exhibits a monoclinic crystal structure at room temperature and a tetragonal phase above 1170°C.  Zirconia doped with yttria is called yttria-stabilized zirconia, or YSZ. In addition to stabilizing the crystal structure, when trivalent Y is substituted for tetravalent Zr, holes (unfilled positions) in the oxygen sub-lattice are introduced at the same time. This makes it possible for oxygen ions to move through the solid by hopping from hole to hole in the lattice. YSZ is therefore a good oxygen ion conductor. Other compounds such as scandia (Sc2O3) can also be used as the dopant. Scandia-stabilized zirconia (ScSZ) has a significantly higher ionic conductivity than YSZ, but is more expensive. Other potential electrolyte materials include samaria-doped ceria and calcia-doped lanthanum gallate. 

The most common steam-hydrogen electrode material is porous nickel-zirconia (YSZ) cermet, but a nickel-ceria cermet can also be used. In the electrolysis mode, this electrode serves as the cathode. Because the cathode contains nickel metal, reducing conditions must be maintained on this electrode during cell operation. This is typically accomplished by including ~10% mole fraction hydrogen in the inlet flow. The nickel in the cathode acts as a catalyst for steam reduction. The zirconia in the cermet provides ionic conductivity. Porosity allows the steam to migrate to the active electrochemical reaction site and hydrogen to migrate away from the sites. The active reaction sites correspond to what is typically termed the “triple-phase boundary” where the electronic, ionic and gas phases coexist. These sites occur at locations where a pore structure intersects with nickel and zirconia particles. 

Several materials have been studied for the air-oxygen electrode. This electrode must operate in a highly oxidizing environment. The most common material used is strontium-doped lanthanum manganite La0.8Sr0.2MnO3, or LSM. This material provides good electronic conductivity and good catalytic activity and tolerance to the oxidizing environment. LSM is an example of a class of materials called perovskites, which have the general chemical formula ABO3 where 'A' and 'B' are two cations of very different sizes (A much larger than B), and O is the anion that bonds to both. These perovskites exhibit p-type electrical conductivity that is enhanced by the introduction of lower-valence dopant cations such as Sr2+ to replace La3+ cations. Strontium and cobalt-doped lanthanum ferrites (LSF, LSCF) have also received lots of 

16 

discussion of these various cell designs and the various fabrication techniques is beyond the scope of this report. Common 

Figure 11. Cross-section of a planar high temperature electrolysis stack. 

cell characteristics include a dense gas-tight electrolyte layer, with porous electrodes on either side. In an electrolyte-supported cell, the electrolyte layer is thicker than either of the electrodes and must have sufficient mechanical strength to withstand any stresses. However, as a result of the relatively thick electrolyte, ionic resistance across the electrolyte is large for this design. The best performing SOFC cells of recent design are the anode-supported cells in which the mechanical strength is provided by a thick (~ 1.5 mm) layer of anode (usually nickel-YSZ cermet) material [19]. Thin electrolyte and cathode layers are deposited on the anode material by screen printing or other techniques. This design has exhibited very high performance in SOFC tests. Some researchers have suggested that the best performance for the electrolysis mode of operation could be obtained using air-side (e.g., LSM) electrode-supported cells [20]. A wealth of additional information on materials, configurations, and designs of solid-oxide electrochemical systems is available in reference [21]. 

The highest energy density configuration for a high-temperature electrolysis stack is the planar geometry. A cross-section of a planar stack design is shown again in Fig. 11. The design depicted in the figure shows an electrolyte-supported cell with a nickel cermet cathode and a perovskite anode such as strontium-doped lanthanum manganite (LSM). The flow fields conduct electrical current through the stack and provide flow passages for the process gas streams. The separator plate or bipolar plate separates the process gas streams. It must also be electrically conducting and is usually metallic, such as a ferritic stainless steel. The electrochemical half-cell reactions are shown in the figure. At the steam-hydrogen electrode-electrolyte interface (cathode in the electrolysis mode), the steam is electrochemically reduced according to 

H2O + 2e- H2 + O2- . 	(31). 

This net reaction can be further subdivided mechanistically as: 

H2O 2H+ + O2-	(32) 

2H+ + 2e- H2 . 	(33) 

17 

interface (anode in the electrolysis mode),  oxygen is produced according to 

The electrons are driven from the anode to 

where they liberate their extra electrons to  the external circuit. These electrochemical reactions occur at the electrode-electrolyte interface at active triple-phase boundary (TPB) sites where the ionic, electronic, and gas phases meet. These sites therefore correspond to locations where electrode, electrolyte, and gas are all in contact. At the steam-hydrogen electrode, a supply of gas in the porous electrode, a means of transporting oxygen ions to the electrolyte, and a source of electrons from the electronically conducting Ni phase are simultaneously required. Consequently, for a TPB to be an active reaction site, the electrode must be porous, Ni grains must be in electrical contact with the interconnect plate and simultaneously in contact with the ionic and gas phases, and electrolyte grains must be in contact with the bulk electrolyte either directly or via electrolyte grains dispersed in the electrode, as shown in Fig. 12. Changes in the electrode-electrolyte interfaces and grain boundaries are highly influential in the degradation of the cell. These interfaces not only provide the TPB, but are also active for mass transport, diffusion, and segregation of species involved in the electrochemical reactions during operation. Microstructural changes in the interfacial regions, such as impurity segregation, will also affect the cell performance. 

The majority of the electrolysis stack testing that has been performed at INL to date has been with planar stacks fabricated by Ceramatec, Inc. of Salt Lake City, UT. An exploded view of the internal components of one of 

these stacks is shown in Fig. 13. The cells have an active area of 64 cm2. The stacks are designed to operate in cross flow, with the steam / hydrogen gas mixture flowing from front to back in the figure and air flowing from right to left. Air flow enters at the rear though an air inlet manifold and exits at the front directly into the furnace. A photograph of a 10-cell stack is provided in Fig. 14. The steam/hydrogen inlet and outlet manifolds are visible in the photograph. The power lead attachment tabs, integral with the upper and lower interconnect plates are also visible in Figs. 13 and 14. Stack operating voltages were measured using wires that were directly spot-welded onto these tabs. The interconnect 

Figure 13. Exploded view of electrolysis stack components. 

18 

includes an impermeable separator plate (~0.46 mm thick) with edge rails and two corrugated “flow fields,” one on the air side and one on the steam/hydrogen side. The height of the flow channel formed by the edge rails and flow fields is 1.0 mm. Each flow field includes 32 perforated flow channels across its width to provide uniform gas-flow distribution. The 

fabricated from nickel foil. The air-side flow fields are ferritic stainless steel. The interconnect plates and flow fields also serve as electrical conductors and 

performance, the air-side separator plates 

Figure 14. Detail of 10-cell short stack. 

and flow fields are pre-surface-treated to form a rare-earth stable conductive oxide scale. A perovskite rare-earth coating is also applied as a bond layer to the separator-plate oxide scale by either screen printing or plasma spraying. On the steam/hydrogen side of the separator plate, a thin (~10 m) nickel metal coating is applied as a bond layer. 

The stack electrolytes are scandia-stabilized zirconia, about 140 m thick. The air-side electrodes (anode in the electrolysis mode), are a strontium-doped manganite. The electrodes are graded, with an inner layer of manganite/ zirconia (~13 m) immediately adjacent to the electrolyte, a middle layer of pure manganite (~18 m), and an outer bond layer of cobaltite. The steam/ hydrogen electrodes (cathode in the electrolysis mode) are also graded, with a nickel-zirconia cermet layer (~13 m) immediately adjacent to the electrolyte and a pure nickel outer 

Figure 15. Planar stack with anode-supported cells, developed by Versa Power. 

19 

Interconnection:  Inactive Area 

collector

Anode current 

Figure 16. Rolls Royce integrated planar cells; (a) schematic of cells layers, (b) photograph of IP-SOFC tube. 

layer (~10 m). 

Planar stacks can also be assembled using electrode-supported cells. Advanced technology SOFC stacks based on anode-supported cell technology have been developed by several manufacturers under the Solid-State Energy Conversion Alliance (SECA) [19] program. For example, Versa Power (partnered with Fuel Cell Energy) has developed anode-supported planar cells with dimensions as large as 33 × 33 cm. Their stacks are internally manifolded, as shown in Fig. 15. INL is in the process of establishing a CRADA with Versa Power to assess the performance of their cells and stacks operating in the electrolysis mode. 

Additional cell and stack configurations are under development for SOFC applications, including tubular and integrated planar designs. INL participated in a CRADA with Rolls Royce Fuel Cell Systems (RRFCS) to evaluate the performance of their cells operating in the electrolysis mode. The RRFCS cells utilize a segmented-in-series integrated planar (IP-SOFC) design in which thin electrode and electrolyte layers are screen printed on the surface of a flattened ceramic tube, as shown in Fig. 16. Fig 16(a) is a schematic representation of the electrochemical layers. Fig. 16(b) is a photograph of one of the tubes that were tested at INL. 

3. INL HTE EXPERIMENTAL PROGRAM 

3.1 Small-scale tests 

The experimental program at INL includes a range of test activities designed to characterize the performance of solid-oxide cells operating in the electrolysis mode. Small-scale activities are intended to examine candidate electrolyte, electrode, and interconnect materials with single cells and small stacks. Initial cell and stack performance and long-term degradation characteristics have been examined. Larger scale experiments are designed to demonstrate the technology and to address system-level issues such as hydrogen recycle and heat recuperation. 

A photograph of the INL high-temperature electrolysis laboratory is shown in Fig. 17. This part of the laboratory is dedicated to small-scale experiments with single cells and small stacks. The laboratory is currently being upgraded and will soon include three furnaces for single and button cell tests, plus two larger furnaces for stack testing. A schematic of the experimental apparatus used for single-cell testing is presented in Fig. 18. The schematic for stack testing is similar. Primary components include gas supply cylinders, mass-flow controllers, a humidifier, on-line dewpoint and CO2 measurement stations, temperature and pressure measurement, high temperature furnace, a solid oxide electrolysis cell, and a gas chromatograph. Nitrogen is used as an inert carrier gas. Carbon dioxide and related instrumentation is included for co-electrolysis 

20 

Figure 17. High-temperature electrolysis laboratory at INL – small-scale experiments. 

experiments. Inlet flow rates of nitrogen, hydrogen, carbon dioxide and air are established by means of precision mass-flow controllers. Hydrogen is included in the inlet flow as a reducing gas in order to prevent oxidation of the Nickel cermet electrode material. Air flow to the stack is supplied by the shop air system, after passing through a two-stage extractor / dryer unit. The cathode-side inlet gas mixture, consisting of hydrogen, nitrogen, and possibly carbon dioxide (for coelectrolysis tests) is mixed with steam by means of a heated humidifier. The dewpoint temperature of the nitrogen / hydrogen / CO2 / steam gas mixture exiting the humidifier is monitored continuously using a precision dewpoint sensor. All gas lines located downstream of the humidifier are heat-traced in order to prevent steam condensation. Inlet and outlet CO2 concentrations are also monitored continuously using on-line infra-red CO2 sensors, when applicable. 

For single button-cell testing, an electrolysis cell is bonded to the bottom of a zirconia tube, using a glass seal. During testing, the tube is suspended in the furnace. The cells are electrolyte-supported with a scandia-stabilized zirconia electrolyte, about 150 μm thick. The outside electrode, which is exposed to air, acts as the cathode in fuel cell mode and the anode in electrolysis mode. This electrode is a doped manganite. The inside steam-hydrogen electrode (electrolysis cathode) material is a nickel cermet. Both button-cell electrodes incorporate a platinum wire mesh for current distribution and collection. The button cells include both an active cell area (2.5 cm2 for the cell shown) and a reference cell area. The active cell area is wired with both power lead wires and voltage taps. The reference cell area is wired only with voltage taps, allowing for continuous monitoring of open-cell potential. The power lead and voltage wires are routed to the far end of the zirconia tube via several small-diameter alumina tubes fixed to the outside of the zirconia manifold tube. A type-K stainless-steel sheathed thermocouple is mounted on the manifold tube and bent around in front of the button cell in order to allow for continuous monitoring of the button-cell temperature. The inlet gas mixture enters this tube, directing the gas to the steam/hydrogen/CO2 side (inside) of the cell. The cell is maintained at an appropriate operating temperature (800 to 850°C) via computer-based feedback control. The furnace also preheats the inlet gas mixture and the air sweep gas. Oxygen produced 

21 

Figure 18. Schematic of single-cell co-electrolysis test apparatus. 

by electrolysis is captured by the sweep gas stream and expelled into the laboratory. The product stream exits the zirconia tube and is directed towards the downstream dewpoint and CO2 sensors and then to a condenser through a heat-traced line. The condenser removes most of the residual steam from the exhaust. The final exhaust stream is vented outside the laboratory through the roof. Rates of steam and CO2 electrolysis are monitored by the measured change in inlet and outlet steam and CO2 concentration as measured by the on-line sensors. In addition, a Gas Chromatograph (GC) has been incorporated into the facility downstream of the condenser to precisely quantify the composition of the dry constituents in the electrolysis product stream (including any CH4 that may be produced). 

The majority of the stack testing that has been performed at INL to date has been with planar stacks fabricated by Ceramatec, Inc. of Salt Lake City, UT, such as those shown in Figs. 13 and 14. The cells have an active area of 64 cm2. The stacks are designed to operate in cross flow, with the steam / hydrogen gas mixture flowing from front to back in the figure and air flowing from right to left. Air flow enters at the rear though an air inlet manifold and exits at the front directly into the furnace. The power lead attachment tabs, integral with the upper and lower interconnect plates are also visible in Figs. 13 and 14. Stack operating voltages were measured using wires that were directly spot-welded onto these tabs. The interconnect plates are fabricated from ferritic stainless steel. Each interconnect includes an impermeable separator plate (~0.46 mm thick) with edge rails and two corrugated “flow fields,” one on the air side and one on the steam/hydrogen side. The height of the flow channel formed by the edge rails and flow fields is 1.0 mm. Each flow field includes 32 perforated flow channels across its width to provide uniform gas-flow distribution. The steam/ hydrogen flow fields are fabricated from nickel foil. The air-side flow fields are ferritic stainless steel. The interconnect plates and flow fields also serve as electrical conductors and current distributors. To improve performance, the air-side separator plates and flow fields are pre-surface-treated to form a rare-earth stable conductive oxide scale. A perovskite rare-earth coating is also applied as a bond layer to the separator-plate 

22 

Figure 19. Polarization curves; (a) button cell, (b) planar stack. 

oxide scale by either screen printing or plasma spraying. On the steam/hydrogen side of the separator plate, a thin (~10 m) nickel metal coating is applied as a bond layer. 

The stack electrolytes are scandia-stabilized zirconia, about 140 m thick. The air-side electrodes (anode in the electrolysis mode), are a strontium-doped manganite. The electrodes are graded, with an inner layer of manganite/ zirconia (~13 m) immediately adjacent to the electrolyte, a middle layer of pure manganite (~18 m), and an outer bond layer of cobaltite. The steam/ hydrogen electrodes (cathode in the electrolysis mode) are also graded, with a nickel-zirconia cermet layer (~13 m) immediately adjacent to the electrolyte and a pure nickel outer layer (~10 m). 

Results of initial single (button) cell HTE tests completed at the INL were documented in detail in reference [22]. Button cell tests are useful for basic performance characterization of electrode and electrolyte materials and of different cell designs (e.g., electrode-supported, integrated planar, tubular). Polarization curves for several representative DC potential sweeps are presented in Fig. 19(a). Both the applied cell potentials and the corresponding power densities are plotted in the figure as a function of cell current density. Positive current densities indicate fuel cell mode of operation and negative current densities indicate electrolysis mode. Cell potential values at zero current density correspond to open-circuit potentials, which depend on the furnace temperature and the gas composition. The three sweeps acquired at 800ºC (sweeps 1, 3, and 5) have a steeper E-i slope, due to the lower zirconia ionic conductivity at the lower temperature. The continuous nature of the E-i curves across the zero-current-density (open-circuit) point provides no indication of significant activation overpotential for these electrolyte-supported cells. In the electrolysis mode, the voltage data vary linearly with current density up to a value that depends on the inlet steam flow rate, which for a fixed dry-gas flow rate depends on the inlet dewpoint temperature. For low inlet dewpoint values (sweeps 1 and 2), the voltage begins to increase rapidly at relatively low values of current density (~ -0.15 A/cm2), due to steam starvation. For higher inlet dewpoints, the steam starvation effect is forestalled to higher current densities. The single-cell results demonstrated the feasibility of HTE for hydrogen production with linear operation from the fuel-cell to the electrolysis mode. 

Results of initial short-stack HTE tests performed at INL are provided in references [23, 24]. A good summary of our experience is provided by the results plotted in Fig. 19(b), from [24]. 

23 

Results of several representative sweeps are shown in the form of polarization curves, representing per-cell operating voltage versus current density. Test conditions for each of the seven sweeps are tabulated in the figure. Five of the sweeps were obtained from a 10-cell stack (sweeps 10-1 through 10-5) and two were obtained from a 25-cell stack (25-1 and 25-2). Theoretical open-cell potential values are shown in the figure for each sweep using a single data point at zero current density. Note that the measured open-cell potentials are in excellent agreement with the theoretical values for each sweep. Sweep 10-1 was performed with a relatively low inlet steam flow rate, corresponding to the low inlet dewpoint value of 48.5ºC and relatively low nitrogen and hydrogen flow rates. This sweep has a relatively high slope on i-V coordinates, indicating a relatively high ASR. This sweep also clearly shows the effects of steam starvation; the slope of the i-V curve increases dramatically as the current density is increased. The outlet dewpoint temperature corresponding to the highest current density shown in this figure was only 4ºC for this sweep. Sweep 10-2 was performed at an intermediate steam concentration, with an inlet dewpoint temperature of 70ºC. This sweep exhibits nearly linear behavior over the range of current densities shown, with a much smaller slope than sweep 10-1. Sweeps 10-3 and 10-4 are nearly linear at low current densities, then slightly concave-down at higher current densities. Sweep 10-5 has a shallower slope than the others, consistent with the higher operating temperature of 830ºC. Sweep 25-1 was performed in a stepwise fashion, rather than as a continuous sweep. This was done in order to ensure sufficient time for the internal stack temperatures to achieve steady-state values at each operating voltage. Note that the slope of this sweep is small, indicating low ASR (~1.5 ·cm2). This sweep was performed at the beginning of a 1000-hour long-duration 25-cell stack test. Sweep 25-2 was acquired at the end of the long-duration test. The stack operating temperature was increased form 800°C to 830°C part way through the test. Note that the slope of sweep 25-2 is higher than that of sweep 25-1, despite the higher temperature, due to performance degradation over 1000 hours of operation. 

Representative coelectrolysis results are presented in Fig. 20, from [25]. This figure shows the outlet gas composition (dry basis) from a ten-cell electrolysis stack as a function of stack current. The solid data symbols represent 

CO and consumption of CO2 and H2. During coelectrolysis, the mole fractions of CO2 and steam (not shown in Fig. 20) decrease with current, while the mole fractions of H2 and CO increase. For the conditions chosen for these tests, the ratio of H2 to CO is close to 

Inlet CO

Electrolysis Current (A)

Figure 20. Outlet gas composition as a 

electrolysis experiments, 10-cell stack. 

24 

2.4

1.4

	OCV check  0.4 
		0.8

Figure 21. (a) Area-specific resistance of a button cell as a function of time for 1100-hour test; (b) Area-specific resistance of a 25-cell stack as a function of time for a 1000-hour test. 

production. 

3.2 Degradation. 

The issue of long-term performance degradation is critical if the potential of large-scale hydrogen production based on HTE is ever to be realized. Performance degradation is also an important issue for solid-oxide fuel cells (SOFCs) and addressing this issue has been a major focus of both the US DOE SECA program [19] and the European Real-SOFC program [26]. Significant progress has been made in identifying and mitigating degradation mechanisms in SOFCs. But the electrolysis mode of operation presents some unique possible degradation mechanisms that have received much less attention. Observations of long-term performance degradation of solid-oxide electrolysis cells have been documented at INL. It should be noted that most of the cells and stacks tested at INL utilize scandia-stablized zirconia (ScSZ) electrolyte-supported cells which do not necessarily represent the state-of-the-art in cell design. Furthermore, the scandia dopant level in these cells was only about 6 mol%, which is not high enough to be considered fully stabilized. ScSZ with dopant levels less than 10% have been shown to exhibit an aging effect with annealing at 1000°C [27]. 

Long-term degradation in button cell tests can only be due to degradation of the electrodes, the electrolyte, or electrode-electrolyte delamination. There are no effects associated with corrosion, contact resistance, flow fields, or interconnects, since these components are not present. Results of one long-term button-cell test are presented in Fig. 21(a). This figure shows the area-specific resistance (ASR) of a button cell plotted as a function of time over the duration of an 1100 – hour test. The ASR increases relatively rapidly at the start of the test from an initial value of ~0.6 Ohm cm2 to a value of 0.9 Ohm cm2 over about 40 hours. Between 100 hours and 1100 hours, the ASR increases from 0.98 Ohm cm2 to 1.33 Ohm cm2. If the initial 100 hours is considered to be a cell conditioning period, the degradation rate over the following 1000 hours is about 35%. This is obviously an unacceptable rate of degradation. As a comparison, the Phase-III SECA target degradation rate is 0.1%/1000 hr. Several companies are currently coming very close to meeting that target in the SOFC mode of operation. 

Performance degradation results with an SOEC stack tested at INL were also presented in [24]. Results of a 1000-hour test performed with a 25-cell stack are presented in Fig. 21(b). 

25 

This figure provides a plot of the stack area-specific resistance as a function of time for the 1000 hours. The furnace temperature was increased from 800 to 830°C an elapsed time of 118 hours, resulting in a sudden drop in ASR. The increase in ASR with time represents degradation in stack performance. The degradation rate decreases with time and is relatively low for the last 200 hours of the test. However, from the 118-hour mark to the end of the test, the ASR increased more than 40% over approximately 900 hours. Reduction of this performance degradation is an objective of ongoing research. 

3.3. Large-Scale Demonstration – The INL Integrated laboratory Scale Facility 

One of the objectives of the INL HTE program is technology scale-up and demonstration. To this end, the INL has developed a 15 kW HTE test facility, termed the Integrated Laboratory Scale (ILS) HTE test facility. Details of the design and initial operation of this facility are documented in references [28 -30]. A condensed description of the facility will be provided here. The ILS includes three electrolysis modules, each consisting of four stacks of 60 cells, yielding 240 cells per module and 720 cells total. The cells are similar to those discussed earlier. Each electrolysis module utilizes an independent support system supplying electrical power for electrolysis, a feedstock gas mixture of hydrogen and steam (and sometimes nitrogen), a sweep gas, and appropriate exhaust handling. Each module includes a controlled inlet flow of deionized water, a steam generator, a controlled inlet flow of hydrogen, a superheater, inlet and outlet dewpoint measurement stations, a condenser for residual steam, and a hydrogen vent. All three modules were located within a single hot zone. Heat recuperation and hydrogen product recycle were also incorporated into the facility. An overview photograph of the ILS is provided in Fig. 22. 

An exploded view of one of the ILS module assemblies including the recuperative heat exchanger, base manifold unit, and four-stack electrolysis unit is presented in Fig. 23. For each four-stack electrolysis module, there were two heat exchangers and one base manifold unit. 

Figure 22. INL 15 kW Integrated Laboratory Scale HTE test facility. 

26 

Each base manifold unit has nine flow tubes entering or exiting at its top and only four flow tubes entering or exiting at the bottom of the unit and at the bottom of the heat exchangers, 

penetrations passing through the hot zone base plate from nine to just four. This feature also reduces the thermal load on the hot zone base plate. An internally manifolded plate-fin design concept was selected for this heat recuperator application. This design provides excellent configuration flexibility in terms of selecting the number of flow elements per pass and the total number of passes in order to satisfy the heat transfer and pressure drop requirements. 

performance can be approached with this design. This design can also accommodate multiple fluids in a single unit. More details of the design of the recuperative heat exchangers are provided in [31]. 

Fig. 24 shows a cut-away design rendering of the three ILS electrolysis modules with their base manifolds and heat exchangers beneath. 

Figure 23. Exploded view of heat exchanger, base manifold unit, and four-stack  electrolysis unit. 

This illustration also shows the instrumentation wires for intermediate voltage and temperature readings. Each module is instrumented with twelve 1/16” sheathed thermocouples for monitoring gas temperatures in the electrolysis module manifolds and in the base manifold. These thermocouples are attached to the manifolds using compression fittings. There are also twelve miniature 0.020” diameter inconel-sheathed type-K thermocouples per module that are 

temperatures. Access to the internal region of the stacks is provided via the air outlet face. The internal thermocouples are inserted into the small exit air flow channels. Similarly, seven intermediate voltage tap wires per module are inserted into the air flow channels of the four stacks. 

Two compression bars are shown across the top of each module in Fig. 24. 

compression on all of the stacks during operation in order to minimize electrical contact resistance between the cells, flow fields, and interconnects. The bars are held in compression via spring-loaded tie-

Figure 24. ILS modules, mounted in hot zone.

27 

Figure 25. HTE ILS hot zone with three modules installed. 

downs located outside of the hot zone under the base plate. 

Note that the heat exchangers are partially imbedded in the insulation thickness. The top portion of each heat exchanger is exposed to the hot zone radiant environment, which helps to insure that the inlet gas streams achieve the desired electrolyzer operating temperature prior to entering the stacks. The temperature at the bottom of each heat exchanger will be close to the inlet stream temperature, minimizing the thermal load on the hot zone base plate in the vicinity of the tubing penetrations. A photograph of the three ILS electrolysis modules installed in the hot zone is shown in Fig. 25. 

Performance degradation with the ILS system is documented in Fig. 26. Over a period of 700 hours of test time, module-average ASR values increased by about a factor of 5, from an initial value near 1.5 Ohm·cm2. Some of the observed degradation was related to balance-of-

plant issues. For example, prior to about 480 hours of operation, unanticipated condensation occurred in the hydrogen recycle system which led to erratic control of the hydrogen recycle flow rate due to the intermittent presence of liquid water in the mass flow controllers. This problem resulted in time periods during which there may have been no hydrogen flow to the ILS stacks, leading to accelerated performance degradation associated with oxidation of the nickel cermet electrodes. Despite the problems with the ILS, we were able to successfully demonstrate large-scale hydrogen production with heat recuperation and hydrogen recycle, as would be required in a large-scale plant. A plot of the time history of ILS hydrogen production is given in Fig. 26. Peak electrolysis power consumption and hydrogen production rate were 

Figure 26. Time history of ILS hydrogen production rate. 

28 

18 kW and 5.7 Nm3/hr, respectively, achieved at about 17 hours of elapsed test time. 

3.4. Single Cell Tests – Anode-Supported Cells 

INL is currently in the process of testing several state-of-the-art single 5 cm x 5 cm anode-supported cells in the electrolysis mode. A new test apparatus has been developed for this purpose. Referring to the exploded view given in Fig. 27, the steam hydrogen mixture enters through the inlet hole in the bottom of the HastX base plate. It then flows through a diverging flow channel milled into the HastX base plate and passes through a slot in the bottom of the alumina cell holder. The steam/hydrogen then flows under the cell through a corrugated/perforated nickel flow field. A nickel foil underneath the flow field will serve as a current collector. A power lead and voltage tap double-ended wire will be spot welded to the nickel foil and will be situated in one of the grooves of the flow field. These wires will be fed out through holes in the bottom of the alumina cell holder. There will also be a nickel mesh (not shown) in direct contact with the anode above the flow field. A nickel paste will be used to enhance electrical contact between the cell and the nickel mesh, flow field, and foil. The steam-hydrogen flow exits through a slot in the cell holder and then through a converging flow channel cut into the base plate and out through the steam/H2 outlet hole in the base plate. 

Air is introduced to the cathode side of the cell through holes in the HastX top plate and the alumina air flow distributor. The air flow inlet tube will be welded to the HastX top plate and will protrude into the hole in the alumina air flow distributor. A seal will be formed between the HastX top plate and the alumina air flow distributor by means of a mica gasket or ceramic paste. After exiting the air flow distributor, the air will impinge on the air side of the cell and flow 

radially outward through an array of protuberances milled into the bottom side of the alumina air flow distributor plate. The air then exits into the furnace volume. A platinum or silver mesh is situated between the air flow distributor and the cathode. A platinum or silver ink will be used to enhance electrical contact between the air electrode and the mesh. A power lead/voltage tap double-ended wire will be spot-welded to the current collector mesh and will be situated in one of the grooves formed by the array of protuberances. It can then be fed out of the fixture from the side. 

A fixed compressive load is applied to the entire cell stackup between the alumina cell holder and the HastX top plate by means of weights, as shown in the test stand overview, Fig. 28(a). This load must simultaneously compress the cell against the mesh, flow field and foil on the steam/hydrogen side and against the seal around the outer edge of the cell. The outer edge of the cell rests on a window frame shelf milled into the alumina cell holder. The seal will be accomplished using a high-temperature SOFC sealing paste. The weight plates are held in alignment by the upper portion of the threaded rods which extend upward for this purpose. There are eight weight plates, 

Figure 27. Exploded detail view of single cell fixture. 

29 

Figure 28. (a) Single-cell test stand overview; (b) Assembled test fixture with furnace base. 

each 1.2 lbs, for a total of 9.6 lbs, which yields a compressive pressure of about 20,000 Pa on the cell active area. 

A fixed compressive load is independently applied between the HastX frame, the alumina cell holder, and the HastX base plate. This load is generated by the compression of four springs located under the test stand base support outside of the furnace. The springs will be compressed a fixed amount that is determined by the height of the spool pieces.  This load is intended to compress the seal between the cell holder and the base plate. This seal will be formed by either a mica gasket or a ceramic sealing paste. A nut is visible on the threaded rod in Fig. 28 just above the HastX frame and below the weight plates. This nut represents the upper stop for this compressive load. The extension of the threaded rods above the nuts is for the purpose of aligning the weight plates. Note that the weight plates are floating above these nuts since they are resting on the HastX top plate. A photograph of the completed test fixture assembly is provided in Fig. 28(b). 

The air and steam/hydrogen flow tubes have been fabricated from inconel. HastX was specified for the base plate, the frame, and the weight plates. The spacer rods are specified as alumina in order to minimize heat conduction out of the bottom of the furnace. 

4. LARGE-SCALE SYSTEM ANALYSIS STUDIES 

4.1. System Models 

A number of detailed process models have been developed at INL for large-scale system analysis of high-temperature electrolysis plants. These analyses have been performed using 

30
